Repository: LIJUN0106/GUM-GPR

# A GUM-GPR work
　This is a work on Dynamic Compressive Stress-Strain Curves of Aluminum 7075-SS at 20°uncertainty calculation through GUM ＆ GPR using data from NIST.
  Check the work by opening the file in the fold

File: Dynamic Compressive Stress-Strain Curves of Aluminum 7075-SS at 20°uncertainty calculation and by GUM ＆ GPR/5495_analyzed_unc.csv
03/11/2025 13:39:06
Time, True Strain, True Stress [MPa], True Strainrate [1/s], Unc True Strain, Unc True Stress [MPa], Adiabatic Temp [C]
4.55000e-05,2.52108e-02,2.90565e+02,3.05068e+03,2.70009e-12,9.04494e+00,2.50787e+01
4.60000e-05,2.67044e-02,2.93028e+02,3.07006e+03,2.81400e-12,9.12161e+00,2.52247e+01
4.65000e-05,2.81897e-02,2.98397e+02,3.13518e+03,2.92767e-12,9.28873e+00,2.53726e+01
4.70000e-05,2.97160e-02,3.01156e+02,3.14512e+03,3.04142e-12,9.37462e+00,2.55260e+01
4.75000e-05,3.13525e-02,2.98413e+02,3.21236e+03,3.15577e-12,9.28922e+00,2.56889e+01
4.80000e-05,3.27874e-02,3.08564e+02,3.17033e+03,3.26893e-12,9.60520e+00,2.58366e+01
4.85000e-05,3.43946e-02,3.06464e+02,3.17155e+03,3.38106e-12,9.53984e+00,2.60009e+01
4.90000e-05,3.59436e-02,3.08869e+02,3.18229e+03,3.49288e-12,9.61471e+00,2.61606e+01
4.95000e-05,3.74769e-02,3.11909e+02,3.16894e+03,3.60407e-12,9.70933e+00,2.63201e+01
5.00000e-05,3.90383e-02,3.14920e+02,3.22537e+03,3.71628e-12,9.80307e+00,2.64842e+01
5.05000e-05,4.07310e-02,3.08352e+02,3.21518e+03,3.82815e-12,9.59862e+00,2.66583e+01
5.10000e-05,4.24089e-02,3.04974e+02,3.27615e+03,3.94082e-12,9.49347e+00,2.68290e+01
5.15000e-05,4.40176e-02,3.08286e+02,3.32989e+03,4.05317e-12,9.59657e+00,2.69945e+01
5.20000e-05,4.56071e-02,3.15077e+02,3.39222e+03,4.16649e-12,9.80796e+00,2.71616e+01
5.25000e-05,4.74284e-02,3.09763e+02,3.50814e+03,4.28270e-12,9.64253e+00,2.73498e+01
5.30000e-05,4.91413e-02,3.15226e+02,3.60366e+03,4.39966e-12,9.81261e+00,2.75300e+01
5.35000e-05,5.11101e-02,3.07995e+02,3.74794e+03,4.52034e-12,9.58750e+00,2.77323e+01
5.40000e-05,5.27950e-02,3.22562e+02,3.81565e+03,4.64021e-12,1.00409e+01,2.79136e+01
5.45000e-05,5.47205e-02,3.23195e+02,3.89183e+03,4.76259e-12,1.00607e+01,2.81212e+01
5.50000e-05,5.66215e-02,3.28839e+02,3.99073e+03,4.88508e-12,1.02363e+01,2.83298e+01
5.55000e-05,5.85519e-02,3.33825e+02,4.03165e+03,5.00784e-12,1.03916e+01,2.85448e+01
5.60000e-05,6.06866e-02,3.29681e+02,4.17145e+03,5.13250e-12,1.02626e+01,2.87796e+01
5.65000e-05,6.26942e-02,3.34311e+02,4.17783e+03,5.25621e-12,1.04067e+01,2.90035e+01
5.70000e-05,6.46678e-02,3.42037e+02,4.20344e+03,5.37815e-12,1.06472e+01,2.92287e+01
5.75000e-05,6.67327e-02,3.44428e+02,4.22752e+03,5.49872e-12,1.07216e+01,2.94660e+01
5.80000e-05,6.87908e-02,3.47734e+02,4.24228e+03,5.61854e-12,1.08245e+01,2.97047e+01
5.85000e-05,7.09112e-02,3.47614e+02,4.26405e+03,5.73728e-12,1.08208e+01,2.99507e+01
5.90000e-05,7.30596e-02,3.46253e+02,4.28267e+03,5.85519e-12,1.07784e+01,3.01988e+01
5.95000e-05,7.52036e-02,3.46125e+02,4.31145e+03,5.97274e-12,1.07745e+01,3.04464e+01
6.00000e-05,7.72859e-02,3.50318e+02,4.32040e+03,6.08885e-12,1.09050e+01,3.06898e+01
6.05000e-05,7.94492e-02,3.50474e+02,4.35963e+03,6.20580e-12,1.09098e+01,3.09427e+01
6.10000e-05,8.17054e-02,3.46633e+02,4.42252e+03,6.32382e-12,1.07903e+01,3.12037e+01
6.15000e-05,8.38515e-02,3.50761e+02,4.44903e+03,6.44158e-12,1.09188e+01,3.14548e+01
6.20000e-05,8.60758e-02,3.51805e+02,4.51085e+03,6.56136e-12,1.09512e+01,3.17159e+01
6.25000e-05,8.83884e-02,3.48875e+02,4.56373e+03,6.68265e-12,1.08600e+01,3.19851e+01
6.30000e-05,9.05788e-02,3.54458e+02,4.58677e+03,6.80438e-12,1.10338e+01,3.22441e+01
6.35000e-05,9.28676e-02,3.54855e+02,4.62134e+03,6.92726e-12,1.10462e+01,3.25151e+01
6.40000e-05,9.52646e-02,3.50995e+02,4.70342e+03,7.05238e-12,1.09260e+01,3.27958e+01
6.45000e-05,9.75712e-02,3.56498e+02,4.82134e+03,7.17913e-12,1.10973e+01,3.30701e+01
6.50000e-05,9.99142e-02,3.59563e+02,4.81740e+03,7.30789e-12,1.11927e+01,3.33512e+01
6.55000e-05,1.02346e-01,3.58690e+02,4.86869e+03,7.43710e-12,1.11656e+01,3.36421e+01
6.60000e-05,1.04713e-01,3.61420e+02,4.85657e+03,7.56529e-12,1.12505e+01,3.39276e+01
6.65000e-05,1.07116e-01,3.62035e+02,4.85989e+03,7.69363e-12,1.12697e+01,3.42178e+01
6.70000e-05,1.09497e-01,3.63256e+02,4.83721e+03,7.82009e-12,1.13077e+01,3.45064e+01
6.75000e-05,1.11947e-01,3.59407e+02,4.80775e+03,7.94529e-12,1.11879e+01,3.48002e+01
6.80000e-05,1.14285e-01,3.61812e+02,4.79020e+03,8.06711e-12,1.12627e+01,3.50825e+01
6.85000e-05,1.16601e-01,3.64810e+02,4.76539e+03,8.18699e-12,1.13561e+01,3.53643e+01
6.90000e-05,1.18847e-01,3.72223e+02,4.77325e+03,8.30451e-12,1.15868e+01,3.56433e+01
6.95000e-05,1.21284e-01,3.68096e+02,4.77004e+03,8.42178e-12,1.14584e+01,3.59425e+01
7.00000e-05,1.23817e-01,3.60135e+02,4.83466e+03,8.53892e-12,1.12105e+01,3.62468e+01
7.05000e-05,1.26048e-01,3.70433e+02,4.84399e+03,8.65258e-12,1.15311e+01,3.65225e+01
7.10000e-05,1.28527e-01,3.67473e+02,4.89449e+03,8.76740e-12,1.14390e+01,3.68265e+01
7.15000e-05,1.30915e-01,3.70958e+02,4.93261e+03,8.88117e-12,1.15475e+01,3.71221e+01
7.20000e-05,1.33289e-01,3.75874e+02,4.95220e+03,8.99386e-12,1.17005e+01,3.74197e+01
7.25000e-05,1.35915e-01,3.67952e+02,5.01835e+03,9.10871e-12,1.14539e+01,3.77421e+01
7.30000e-05,1.38339e-01,3.71674e+02,5.01469e+03,9.22132e-12,1.15698e+01,3.80426e+01
7.35000e-05,1.40878e-01,3.69006e+02,5.02528e+03,9.33468e-12,1.14867e+01,3.83553e+01
7.40000e-05,1.43356e-01,3.70388e+02,5.04281e+03,9.44702e-12,1.15297e+01,3.86615e+01
7.45000e-05,1.45753e-01,3.75797e+02,5.02301e+03,9.55807e-12,1.16981e+01,3.89621e+01
7.50000e-05,1.48282e-01,3.73996e+02,5.03427e+03,9.67106e-12,1.16420e+01,3.92776e+01
7.55000e-05,1.50653e-01,3.80226e+02,5.00031e+03,9.78173e-12,1.18360e+01,3.95783e+01
7.60000e-05,1.53202e-01,3.76985e+02,5.02405e+03,9.89481e-12,1.17351e+01,3.98990e+01
7.65000e-05,1.55632e-01,3.80038e+02,5.00917e+03,1.00063e-11,1.18301e+01,4.02071e+01
7.70000e-05,1.58145e-01,3.78518e+02,5.01150e+03,1.01190e-11,1.17828e+01,4.05244e+01
7.75000e-05,1.60690e-01,3.75865e+02,5.03383e+03,1.02319e-11,1.17002e+01,4.08435e+01
7.80000e-05,1.63258e-01,3.72088e+02,5.04089e+03,1.03450e-11,1.15826e+01,4.11624e+01
7.85000e-05,1.65665e-01,3.78212e+02,5.07667e+03,1.04565e-11,1.17733e+01,4.14660e+01
7.90000e-05,1.68093e-01,3.83452e+02,5.09049e+03,1.05673e-11,1.19364e+01,4.17767e+01
7.95000e-05,1.70748e-01,3.77969e+02,5.15160e+03,1.06815e-11,1.17657e+01,4.21115e+01
8.00000e-05,1.73128e-01,3.87095e+02,5.14002e+03,1.07918e-11,1.20498e+01,4.24188e+01
8.05000e-05,1.75737e-01,3.84420e+02,5.16240e+03,1.09040e-11,1.19665e+01,4.27535e+01
8.10000e-05,1.78310e-01,3.84268e+02,5.18394e+03,1.10153e-11,1.19618e+01,4.30833e+01
8.15000e-05,1.80987e-01,3.79092e+02,5.20310e+03,1.11270e-11,1.18007e+01,4.34219e+01
8.20000e-05,1.83447e-01,3.85606e+02,5.21139e+03,1.12362e-11,1.20034e+01,4.37384e+01
8.25000e-05,1.86068e-01,3.84047e+02,5.22732e+03,1.13464e-11,1.19549e+01,4.40742e+01
8.30000e-05,1.88689e-01,3.82493e+02,5.22817e+03,1.14564e-11,1.19065e+01,4.44087e+01
8.35000e-05,1.91238e-01,3.84254e+02,5.20966e+03,1.15648e-11,1.19614e+01,4.47354e+01
8.40000e-05,1.93807e-01,3.84905e+02,5.20860e+03,1.16729e-11,1.19816e+01,4.50654e+01
8.45000e-05,1.96456e-01,3.82255e+02,5.24072e+03,1.17824e-11,1.18991e+01,4.54032e+01
8.50000e-05,1.99037e-01,3.82354e+02,5.21221e+03,1.18905e-11,1.19022e+01,4.57325e+01
8.55000e-05,2.01628e-01,3.83530e+02,5.27326e+03,1.19993e-11,1.19388e+01,4.60639e+01
8.60000e-05,2.04251e-01,3.83339e+02,5.28633e+03,1.21091e-11,1.19329e+01,4.63995e+01
8.65000e-05,2.06964e-01,3.79609e+02,5.32536e+03,1.22207e-11,1.18168e+01,4.67430e+01
8.70000e-05,2.09555e-01,3.82386e+02,5.33916e+03,1.23314e-11,1.19032e+01,4.70735e+01
8.75000e-05,2.12084e-01,3.88120e+02,5.33484e+03,1.24413e-11,1.20817e+01,4.74010e+01
8.80000e-05,2.14824e-01,3.84116e+02,5.36814e+03,1.25547e-11,1.19570e+01,4.77522e+01
8.85000e-05,2.17416e-01,3.87654e+02,5.37582e+03,1.26663e-11,1.20672e+01,4.80874e+01
8.90000e-05,2.20064e-01,3.89016e+02,5.40100e+03,1.27792e-11,1.21096e+01,4.84311e+01
8.95000e-05,2.22758e-01,3.88238e+02,5.40696e+03,1.28927e-11,1.20854e+01,4.87800e+01
9.00000e-05,2.25445e-01,3.87986e+02,5.41367e+03,1.30062e-11,1.20775e+01,4.91278e+01
9.05000e-05,2.28219e-01,3.83748e+02,5.42477e+03,1.31206e-11,1.19456e+01,4.94831e+01
9.10000e-05,2.30837e-01,3.86692e+02,5.40741e+03,1.32325e-11,1.20372e+01,4.98208e+01
9.15000e-05,2.33557e-01,3.85375e+02,5.43638e+03,1.33455e-11,1.19963e+01,5.01705e+01
9.20000e-05,2.36088e-01,3.92511e+02,5.41285e+03,1.34549e-11,1.22184e+01,5.05020e+01
9.25000e-05,2.38944e-01,3.85391e+02,5.46337e+03,1.35685e-11,1.19967e+01,5.08691e+01
9.30000e-05,2.41638e-01,3.86698e+02,5.49643e+03,1.36798e-11,1.20374e+01,5.12167e+01
9.35000e-05,2.44344e-01,3.87728e+02,5.50812e+03,1.37909e-11,1.20695e+01,5.15667e+01
9.40000e-05,2.47056e-01,3.89264e+02,5.54392e+03,1.39018e-11,1.21173e+01,5.19190e+01
9.45000e-05,2.49786e-01,3.88980e+02,5.50036e+03,1.40123e-11,1.21085e+01,5.22732e+01
9.50000e-05,2.52518e-01,3.89715e+02,5.55091e+03,1.41228e-11,1.21314e+01,5.26285e+01
9.55000e-05,2.55336e-01,3.87340e+02,5.58678e+03,1.42348e-11,1.20574e+01,5.29926e+01
9.60000e-05,2.58114e-01,3.87029e+02,5.59747e+03,1.43467e-11,1.20477e+01,5.33513e+01
9.65000e-05,2.60828e-01,3.90321e+02,5.62891e+03,1.44577e-11,1.21502e+01,5.37047e+01
9.70000e-05,2.63550e-01,3.91545e+02,5.55455e+03,1.45684e-11,1.21883e+01,5.40603e+01
9.75000e-05,2.66268e-01,3.94034e+02,5.60238e+03,1.46794e-11,1.22658e+01,5.44176e+01
9.80000e-05,2.69070e-01,3.91920e+02,5.56726e+03,1.47913e-11,1.22000e+01,5.47841e+01
9.85000e-05,2.71861e-01,3.90579e+02,5.57704e+03,1.49037e-11,1.21582e+01,5.51477e+01
9.90000e-05,2.74612e-01,3.91263e+02,5.59076e+03,1.50151e-11,1.21795e+01,5.55068e+01
9.95000e-05,2.77219e-01,3.97525e+02,5.55657e+03,1.51239e-11,1.23745e+01,5.58526e+01
1.00000e-04,2.80061e-01,3.93895e+02,5.57654e+03,1.52361e-11,1.22615e+01,5.62261e+01
1.00500e-04,2.82840e-01,3.93301e+02,5.58873e+03,1.53471e-11,1.22430e+01,5.65907e+01
1.01000e-04,2.85566e-01,3.94971e+02,5.58812e+03,1.54573e-11,1.22950e+01,5.69500e+01
1.01500e-04,2.88475e-01,3.89854e+02,5.63868e+03,1.55701e-11,1.21357e+01,5.73283e+01
1.02000e-04,2.91316e-01,3.87264e+02,5.61950e+03,1.56823e-11,1.20550e+01,5.76953e+01
1.02500e-04,2.94093e-01,3.88406e+02,5.66793e+03,1.57934e-11,1.20906e+01,5.80552e+01
1.03000e-04,2.96727e-01,3.94525e+02,5.61627e+03,1.59020e-11,1.22811e+01,5.84019e+01
1.03500e-04,2.99592e-01,3.92166e+02,5.67804e+03,1.60145e-11,1.22076e+01,5.87767e+01
1.04000e-04,3.02414e-01,3.90820e+02,5.64067e+03,1.61261e-11,1.21657e+01,5.91447e+01
1.04500e-04,3.05194e-01,3.91439e+02,5.65127e+03,1.62376e-11,1.21850e+01,5.95078e+01
1.05000e-04,3.08029e-01,3.90091e+02,5.66560e+03,1.63499e-11,1.21431e+01,5.98767e+01
1.05500e-04,3.10590e-01,3.99048e+02,5.61855e+03,1.64575e-11,1.24219e+01,6.02177e+01
1.06000e-04,3.13546e-01,3.92785e+02,5.67036e+03,1.65724e-11,1.22269e+01,6.06051e+01
1.06500e-04,3.16230e-01,3.97041e+02,5.63916e+03,1.66823e-11,1.23594e+01,6.09606e+01
1.07000e-04,3.19029e-01,3.96894e+02,5.65324e+03,1.67944e-11,1.23548e+01,6.13312e+01
1.07500e-04,3.21836e-01,3.96506e+02,5.65789e+03,1.69067e-11,1.23427e+01,6.17025e+01
1.08000e-04,3.24765e-01,3.91996e+02,5.69702e+03,1.70216e-11,1.22023e+01,6.20856e+01
1.08500e-04,3.27531e-01,3.94489e+02,5.72149e+03,1.71341e-11,1.22800e+01,6.24496e+01
1.09000e-04,3.30312e-01,3.95780e+02,5.69295e+03,1.72465e-11,1.23201e+01,6.28169e+01
1.09500e-04,3.33161e-01,3.95603e+02,5.75464e+03,1.73609e-11,1.23146e+01,6.31929e+01
1.10000e-04,3.36175e-01,3.89441e+02,5.77905e+03,1.74781e-11,1.21228e+01,6.35845e+01
1.10500e-04,3.38876e-01,3.95236e+02,5.76565e+03,1.75904e-11,1.23032e+01,6.39406e+01
1.11000e-04,3.41676e-01,3.96954e+02,5.75711e+03,1.77039e-11,1.23567e+01,6.43115e+01
1.11500e-04,3.44606e-01,3.93916e+02,5.76958e+03,1.78194e-11,1.22621e+01,6.46966e+01
1.12000e-04,3.47318e-01,3.98932e+02,5.75242e+03,1.79310e-11,1.24183e+01,6.50575e+01
1.12500e-04,3.50322e-01,3.93071e+02,5.76886e+03,1.80475e-11,1.22358e+01,6.54515e+01
1.13000e-04,3.53042e-01,3.97349e+02,5.73463e+03,1.81590e-11,1.23690e+01,6.58121e+01
1.13500e-04,3.55943e-01,3.94115e+02,5.69671e+03,1.82732e-11,1.22683e+01,6.61934e+01
1.14000e-04,3.58753e-01,3.94397e+02,5.70285e+03,1.83859e-11,1.22771e+01,6.65632e+01
1.14500e-04,3.61543e-01,3.95604e+02,5.71339e+03,1.84984e-11,1.23147e+01,6.69314e+01
1.15000e-04,3.64358e-01,3.95412e+02,5.68892e+03,1.86114e-11,1.23087e+01,6.73028e+01
1.15500e-04,3.67110e-01,3.97769e+02,5.70185e+03,1.87235e-11,1.23821e+01,6.76681e+01
1.16000e-04,3.69837e-01,4.00571e+02,5.67571e+03,1.88344e-11,1.24693e+01,6.80324e+01
1.16500e-04,3.72903e-01,3.92960e+02,5.78596e+03,1.89533e-11,1.22324e+01,6.84344e+01
1.17000e-04,3.75698e-01,3.95732e+02,5.81490e+03,1.90677e-11,1.23187e+01,6.88035e+01
1.17500e-04,3.78506e-01,3.98474e+02,5.84039e+03,1.91834e-11,1.24040e+01,6.91767e+01
1.18000e-04,3.81368e-01,4.00508e+02,5.91215e+03,1.93008e-11,1.24673e+01,6.95592e+01
1.18500e-04,3.84484e-01,3.94525e+02,5.97111e+03,1.94234e-11,1.22811e+01,6.99693e+01
1.19000e-04,3.87332e-01,3.99247e+02,6.04075e+03,1.95417e-11,1.24281e+01,7.03487e+01
1.19500e-04,3.90157e-01,4.04624e+02,6.03282e+03,1.96596e-11,1.25954e+01,7.07301e+01
1.20000e-04,3.93253e-01,4.01359e+02,6.08404e+03,1.97835e-11,1.24938e+01,7.11446e+01
1.20500e-04,3.96216e-01,4.01954e+02,6.03878e+03,1.99048e-11,1.25123e+01,7.15419e+01
1.21000e-04,3.99146e-01,4.03224e+02,6.01351e+03,2.00251e-11,1.25519e+01,7.19362e+01
1.21500e-04,4.02196e-01,3.99782e+02,5.97848e+03,2.01474e-11,1.24447e+01,7.23430e+01
1.22000e-04,4.05116e-01,3.99717e+02,5.91328e+03,2.02663e-11,1.24427e+01,7.27324e+01
1.22500e-04,4.08000e-01,4.01208e+02,5.93507e+03,2.03847e-11,1.24891e+01,7.31184e+01
1.23000e-04,4.10953e-01,4.00248e+02,5.92709e+03,2.05046e-11,1.24592e+01,7.35127e+01
1.23500e-04,4.13816e-01,4.01953e+02,5.90616e+03,2.06230e-11,1.25123e+01,7.38966e+01
1.24000e-04,4.16863e-01,3.97668e+02,5.91852e+03,2.07454e-11,1.23789e+01,7.43010e+01
1.24500e-04,4.19637e-01,4.02666e+02,5.92728e+03,2.08624e-11,1.25345e+01,7.46735e+01
1.25000e-04,4.22688e-01,3.99050e+02,5.96548e+03,2.09861e-11,1.24219e+01,7.50798e+01
1.25500e-04,4.25612e-01,3.99615e+02,5.96280e+03,2.11075e-11,1.24395e+01,7.54696e+01
1.26000e-04,4.28590e-01,3.98858e+02,5.99310e+03,2.12307e-11,1.24160e+01,7.58660e+01
1.26500e-04,4.31377e-01,4.04849e+02,6.02524e+03,2.13499e-11,1.26025e+01,7.62423e+01
1.27000e-04,4.34471e-01,4.01237e+02,6.04876e+03,2.14765e-11,1.24900e+01,7.66565e+01
1.27500e-04,4.37336e-01,4.05654e+02,6.09227e+03,2.15988e-11,1.26275e+01,7.70443e+01
1.28000e-04,4.40471e-01,4.01827e+02,6.11627e+03,2.17272e-11,1.25084e+01,7.74646e+01
1.28500e-04,4.43532e-01,4.01658e+02,6.19850e+03,2.18547e-11,1.25031e+01,7.78747e+01
1.29000e-04,4.46420e-01,4.07071e+02,6.20855e+03,2.19786e-11,1.26716e+01,7.82669e+01
1.29500e-04,4.49810e-01,3.97669e+02,6.27093e+03,2.21143e-11,1.23790e+01,7.87168e+01
1.30000e-04,4.52775e-01,4.01331e+02,6.25507e+03,2.22407e-11,1.24929e+01,7.91137e+01
1.30500e-04,4.55966e-01,3.98167e+02,6.26713e+03,2.23723e-11,1.23945e+01,7.95376e+01
1.31000e-04,4.58933e-01,4.02009e+02,6.27683e+03,2.24991e-11,1.25140e+01,7.99356e+01
1.31500e-04,4.61979e-01,4.03290e+02,6.26712e+03,2.26276e-11,1.25539e+01,8.03454e+01
1.32000e-04,4.65234e-01,3.98441e+02,6.28357e+03,2.27615e-11,1.24030e+01,8.07781e+01
1.32500e-04,4.68161e-01,4.03292e+02,6.26794e+03,2.28876e-11,1.25540e+01,8.11719e+01
1.33000e-04,4.71403e-01,3.98884e+02,6.28330e+03,2.30214e-11,1.24168e+01,8.16033e+01
1.33500e-04,4.74403e-01,4.01816e+02,6.29106e+03,2.31503e-11,1.25080e+01,8.20055e+01
1.34000e-04,4.77469e-01,4.02431e+02,6.26896e+03,2.32808e-11,1.25272e+01,8.24172e+01
1.34500e-04,4.80540e-01,4.02426e+02,6.23658e+03,2.34117e-11,1.25270e+01,8.28295e+01
1.35000e-04,4.83605e-01,4.02627e+02,6.23841e+03,2.35424e-11,1.25333e+01,8.32412e+01
1.35500e-04,4.86731e-01,4.01570e+02,6.27632e+03,2.36755e-11,1.25004e+01,8.36601e+01
1.36000e-04,4.89690e-01,4.05665e+02,6.29898e+03,2.38049e-11,1.26279e+01,8.40606e+01
1.36500e-04,4.93075e-01,3.98222e+02,6.34910e+03,2.39453e-11,1.23962e+01,8.45102e+01
1.37000e-04,4.96120e-01,4.01049e+02,6.38900e+03,2.40783e-11,1.24842e+01,8.49177e+01
1.37500e-04,4.99242e-01,4.01203e+02,6.35428e+03,2.42132e-11,1.24890e+01,8.53356e+01
1.38000e-04,5.02373e-01,4.01755e+02,6.40213e+03,2.43489e-11,1.25061e+01,8.57553e+01
1.38500e-04,5.05601e-01,3.99262e+02,6.37922e+03,2.44865e-11,1.24285e+01,8.61852e+01
1.39000e-04,5.08464e-01,4.06686e+02,6.35996e+03,2.46156e-11,1.26596e+01,8.65737e+01
1.39500e-04,5.11785e-01,4.02358e+02,6.43341e+03,2.47561e-11,1.25249e+01,8.70195e+01
1.40000e-04,5.14748e-01,4.07701e+02,6.41786e+03,2.48885e-11,1.26912e+01,8.74225e+01
1.40500e-04,5.18045e-01,4.04581e+02,6.47272e+03,2.50297e-11,1.25941e+01,8.78675e+01
1.41000e-04,5.21168e-01,4.06071e+02,6.46343e+03,2.51667e-11,1.26405e+01,8.82907e+01
1.41500e-04,5.24358e-01,4.06545e+02,6.52215e+03,2.53063e-11,1.26553e+01,8.87233e+01
1.42000e-04,5.27654e-01,4.04035e+02,6.51396e+03,2.54488e-11,1.25771e+01,8.91676e+01
1.42500e-04,5.30831e-01,4.04893e+02,6.52724e+03,2.55889e-11,1.26038e+01,8.95967e+01
1.43000e-04,5.34120e-01,4.03563e+02,6.59042e+03,2.57326e-11,1.25624e+01,9.00397e+01
1.43500e-04,5.37363e-01,4.04001e+02,6.63003e+03,2.58757e-11,1.25760e+01,9.04767e+01
1.44000e-04,5.40555e-01,4.05994e+02,6.65015e+03,2.60180e-11,1.26381e+01,9.09090e+01
1.44500e-04,5.43879e-01,4.04263e+02,6.62909e+03,2.61640e-11,1.25842e+01,9.13574e+01
1.45000e-04,5.47254e-01,4.01940e+02,6.68620e+03,2.63124e-11,1.25119e+01,9.18100e+01
1.45500e-04,5.50514e-01,4.02353e+02,6.66780e+03,2.64579e-11,1.25247e+01,9.22476e+01
1.46000e-04,5.53557e-01,4.07983e+02,6.64342e+03,2.65978e-11,1.27000e+01,9.26618e+01
1.46500e-04,5.56970e-01,4.04696e+02,6.68361e+03,2.67479e-11,1.25977e+01,9.31226e+01
1.47000e-04,5.60361e-01,4.02191e+02,6.70303e+03,2.68978e-11,1.25197e+01,9.35777e+01
1.47500e-04,5.63478e-01,4.06785e+02,6.71953e+03,2.70409e-11,1.26627e+01,9.40006e+01
1.48000e-04,5.66802e-01,4.06187e+02,6.72092e+03,2.71898e-11,1.26441e+01,9.44511e+01
1.48500e-04,5.70164e-01,4.04824e+02,6.73467e+03,2.73402e-11,1.26017e+01,9.49051e+01
1.49000e-04,5.73438e-01,4.06113e+02,6.77677e+03,2.74884e-11,1.26418e+01,9.53488e+01
1.49500e-04,5.76717e-01,4.07571e+02,6.80127e+03,2.76372e-11,1.26872e+01,9.57946e+01
1.50000e-04,5.80150e-01,4.05803e+02,6.84815e+03,2.77916e-11,1.26321e+01,9.62595e+01
1.50500e-04,5.83421e-01,4.07252e+02,6.78746e+03,2.79416e-11,1.26772e+01,9.67039e+01
1.51000e-04,5.86903e-01,4.04550e+02,6.86633e+03,2.80981e-11,1.25931e+01,9.71738e+01
1.51500e-04,5.90105e-01,4.08028e+02,6.82505e+03,2.82469e-11,1.27014e+01,9.76097e+01
1.52000e-04,5.93728e-01,4.02344e+02,6.89409e+03,2.84084e-11,1.25245e+01,9.80961e+01
1.52500e-04,5.96911e-01,4.06899e+02,6.88418e+03,2.85579e-11,1.26663e+01,9.85281e+01
1.53000e-04,6.00187e-01,4.08659e+02,6.83593e+03,2.87101e-11,1.27210e+01,9.89749e+01
1.53500e-04,6.03492e-01,4.10208e+02,6.87573e+03,2.88637e-11,1.27693e+01,9.94271e+01
1.54000e-04,6.07115e-01,4.04394e+02,6.87427e+03,2.90267e-11,1.25883e+01,9.99160e+01
1.54500e-04,6.10308e-01,4.08683e+02,6.89507e+03,2.91776e-11,1.27218e+01,1.00351e+02
1.55000e-04,6.13817e-01,4.06176e+02,6.93436e+03,2.93383e-11,1.26438e+01,1.00827e+02
1.55500e-04,6.17284e-01,4.04413e+02,6.91313e+03,2.94978e-11,1.25889e+01,1.01295e+02
1.56000e-04,6.20715e-01,4.04096e+02,6.97068e+03,2.96570e-11,1.25790e+01,1.01757e+02
1.56500e-04,6.23985e-01,4.07035e+02,6.94323e+03,2.98115e-11,1.26705e+01,1.02201e+02
1.57000e-04,6.27535e-01,4.04885e+02,7.04653e+03,2.99752e-11,1.26036e+01,1.02681e+02
1.57500e-04,6.30800e-01,4.08499e+02,7.00129e+03,3.01307e-11,1.27161e+01,1.03126e+02
1.58000e-04,6.34092e-01,4.11198e+02,6.97471e+03,3.02871e-11,1.28001e+01,1.03577e+02
1.58500e-04,6.37475e-01,4.12260e+02,7.00899e+03,3.04468e-11,1.28331e+01,1.04043e+02
1.59000e-04,6.41051e-01,4.09044e+02,6.99964e+03,3.06125e-11,1.27330e+01,1.04531e+02
1.59500e-04,6.44574e-01,4.07082e+02,7.00764e+03,3.07775e-11,1.26720e+01,1.05009e+02
1.60000e-04,6.47745e-01,4.12206e+02,6.97115e+03,3.09315e-11,1.28314e+01,1.05445e+02
1.60500e-04,6.51290e-01,4.09366e+02,6.96950e+03,3.10982e-11,1.27430e+01,1.05929e+02
1.61000e-04,6.54593e-01,4.11288e+02,6.93584e+03,3.12572e-11,1.28029e+01,1.06383e+02
1.61500e-04,6.57911e-01,4.11983e+02,6.84998e+03,3.14163e-11,1.28245e+01,1.06839e+02
1.62000e-04,6.61281e-01,4.11622e+02,6.85370e+03,3.15773e-11,1.28133e+01,1.07302e+02
1.62500e-04,6.64458e-01,4.14578e+02,6.79021e+03,3.17322e-11,1.29053e+01,1.07741e+02
1.63000e-04,6.67917e-01,4.12128e+02,6.82721e+03,3.18964e-11,1.28290e+01,1.08217e+02
1.63500e-04,6.71318e-01,4.11234e+02,6.86517e+03,3.20587e-11,1.28012e+01,1.08683e+02
1.64000e-04,6.74902e-01,4.07236e+02,6.92306e+03,3.22281e-11,1.26768e+01,1.09170e+02
1.64500e-04,6.78022e-01,4.12691e+02,6.93971e+03,3.23829e-11,1.28465e+01,1.09600e+02
1.65000e-04,6.81392e-01,4.12977e+02,6.92349e+03,3.25461e-11,1.28555e+01,1.10064e+02
1.65500e-04,6.84811e-01,4.12405e+02,6.93602e+03,3.27115e-11,1.28377e+01,1.10534e+02
1.66000e-04,6.88335e-01,4.09956e+02,6.95674e+03,3.28804e-11,1.27614e+01,1.11016e+02
1.66500e-04,6.91547e-01,4.13616e+02,6.95910e+03,3.30395e-11,1.28754e+01,1.11460e+02
1.67000e-04,6.95198e-01,4.08805e+02,6.96322e+03,3.32135e-11,1.27256e+01,1.11958e+02
1.67500e-04,6.98497e-01,4.10422e+02,6.92572e+03,3.33760e-11,1.27759e+01,1.12409e+02
1.68000e-04,7.01885e-01,4.10347e+02,6.93027e+03,3.35423e-11,1.27736e+01,1.12873e+02
1.68500e-04,7.05106e-01,4.12792e+02,6.86000e+03,3.37022e-11,1.28497e+01,1.13317e+02
1.69000e-04,7.08369e-01,4.14056e+02,6.82006e+03,3.38637e-11,1.28891e+01,1.13767e+02
1.69500e-04,7.11775e-01,4.12483e+02,6.80635e+03,3.40293e-11,1.28401e+01,1.14236e+02
1.70000e-04,7.15189e-01,4.11242e+02,6.85777e+03,3.41961e-11,1.28014e+01,1.14705e+02
1.70500e-04,7.18518e-01,4.11812e+02,6.88449e+03,3.43603e-11,1.28192e+01,1.15162e+02
1.71000e-04,7.21848e-01,4.12695e+02,6.92292e+03,3.45250e-11,1.28467e+01,1.15621e+02
1.71500e-04,7.25235e-01,4.13224e+02,7.00204e+03,3.46924e-11,1.28631e+01,1.16087e+02
1.72000e-04,7.28680e-01,4.12761e+02,7.01193e+03,3.48622e-11,1.28487e+01,1.16562e+02
1.72500e-04,7.32125e-01,4.12777e+02,7.06476e+03,3.50325e-11,1.28492e+01,1.17036e+02
1.73000e-04,7.35594e-01,4.12456e+02,7.07755e+03,3.52038e-11,1.28392e+01,1.17514e+02
1.73500e-04,7.39069e-01,4.11974e+02,7.07200e+03,3.53756e-11,1.28242e+01,1.17991e+02
1.74000e-04,7.42439e-01,4.12954e+02,7.02871e+03,3.55438e-11,1.28547e+01,1.18456e+02
1.74500e-04,7.45938e-01,4.11352e+02,6.99127e+03,3.57165e-11,1.28049e+01,1.18936e+02
1.75000e-04,7.49262e-01,4.12337e+02,6.93631e+03,3.58831e-11,1.28355e+01,1.19393e+02
1.75500e-04,7.52436e-01,4.14933e+02,6.82401e+03,3.60440e-11,1.29164e+01,1.19833e+02
1.76000e-04,7.55918e-01,4.12089e+02,6.80647e+03,3.62157e-11,1.28278e+01,1.20311e+02
1.76500e-04,7.59206e-01,4.12443e+02,6.79405e+03,3.63802e-11,1.28389e+01,1.20764e+02
1.77000e-04,7.62674e-01,4.09623e+02,6.77873e+03,3.65514e-11,1.27511e+01,1.21238e+02
1.77500e-04,7.65820e-01,4.12496e+02,6.80946e+03,3.67108e-11,1.28405e+01,1.21670e+02
1.78000e-04,7.69177e-01,4.11269e+02,6.74579e+03,3.68777e-11,1.28023e+01,1.22131e+02
1.78500e-04,7.72540e-01,4.10345e+02,6.79297e+03,3.70449e-11,1.27735e+01,1.22592e+02
1.79000e-04,7.75956e-01,4.08490e+02,6.78761e+03,3.72141e-11,1.27158e+01,1.23057e+02
1.79500e-04,7.79151e-01,4.10071e+02,6.76289e+03,3.73749e-11,1.27650e+01,1.23494e+02
1.80000e-04,7.82301e-01,4.12113e+02,6.72941e+03,3.75336e-11,1.28286e+01,1.23927e+02
1.80500e-04,7.85511e-01,4.12302e+02,6.62321e+03,3.76939e-11,1.28344e+01,1.24369e+02
1.81000e-04,7.88644e-01,4.12669e+02,6.48818e+03,3.78503e-11,1.28459e+01,1.24800e+02
1.81500e-04,7.91814e-01,4.11063e+02,6.31099e+03,3.80070e-11,1.27959e+01,1.25235e+02
1.82000e-04,7.94805e-01,4.11483e+02,6.20360e+03,3.81560e-11,1.28090e+01,1.25646e+02
1.82500e-04,7.97661e-01,4.12246e+02,5.97372e+03,3.82984e-11,1.28327e+01,1.26038e+02
1.83000e-04,8.00632e-01,4.10876e+02,5.93147e+03,3.84444e-11,1.27901e+01,1.26446e+02
1.83500e-04,8.03485e-01,4.10299e+02,5.79308e+03,3.85849e-11,1.27721e+01,1.26836e+02
1.84000e-04,8.06353e-01,4.08678e+02,5.68483e+03,3.87253e-11,1.27216e+01,1.27227e+02
1.84500e-04,8.08971e-01,4.10118e+02,5.57728e+03,3.88545e-11,1.27665e+01,1.27586e+02
1.85000e-04,8.11838e-01,4.06443e+02,5.40566e+03,3.89925e-11,1.26521e+01,1.27974e+02
1.85500e-04,8.14431e-01,4.06270e+02,5.31216e+03,3.91189e-11,1.26467e+01,1.28326e+02
1.86000e-04,8.16920e-01,4.06286e+02,5.12255e+03,3.92400e-11,1.26472e+01,1.28663e+02
1.86500e-04,8.19049e-01,4.10093e+02,4.89750e+03,3.93458e-11,1.27657e+01,1.28954e+02
1.87000e-04,8.21593e-01,4.06287e+02,4.71762e+03,3.94665e-11,1.26472e+01,1.29299e+02
1.87500e-04,8.23833e-01,4.05088e+02,4.44397e+03,3.95738e-11,1.26099e+01,1.29602e+02
1.88000e-04,8.25872e-01,4.05275e+02,4.22267e+03,3.96721e-11,1.26157e+01,1.29878e+02
1.88500e-04,8.27921e-01,4.03577e+02,3.98182e+03,3.97693e-11,1.25629e+01,1.30154e+02
1.89000e-04,8.29609e-01,4.05785e+02,3.78025e+03,3.98512e-11,1.26316e+01,1.30382e+02
1.89500e-04,8.31290e-01,4.06834e+02,3.60530e+03,3.99317e-11,1.26642e+01,1.30610e+02
1.90000e-04,8.33095e-01,4.04949e+02,3.45325e+03,4.00163e-11,1.26056e+01,1.30854e+02
1.90500e-04,8.34983e-01,4.01458e+02,3.39622e+03,4.01037e-11,1.24969e+01,1.31107e+02
1.91000e-04,8.36510e-01,4.01706e+02,3.17721e+03,4.01758e-11,1.25046e+01,1.31312e+02
1.91500e-04,8.38022e-01,4.02245e+02,3.18926e+03,4.02468e-11,1.25214e+01,1.31515e+02
1.92000e-04,8.39509e-01,4.02074e+02,3.03591e+03,4.03161e-11,1.25161e+01,1.31714e+02
1.92500e-04,8.41107e-01,3.99718e+02,2.95506e+03,4.03893e-11,1.24427e+01,1.31927e+02
1.93000e-04,8.42456e-01,4.00605e+02,2.90374e+03,4.04521e-11,1.24704e+01,1.32107e+02
1.93500e-04,8.43996e-01,3.98281e+02,2.83681e+03,4.05221e-11,1.23980e+01,1.32312e+02
1.94000e-04,8.45446e-01,3.96995e+02,2.80149e+03,4.05883e-11,1.23580e+01,1.32504e+02
1.94500e-04,8.46900e-01,3.94571e+02,2.64340e+03,4.06540e-11,1.22825e+01,1.32695e+02
1.95000e-04,8.48137e-01,3.94366e+02,2.51642e+03,4.07105e-11,1.22761e+01,1.32858e+02
1.95500e-04,8.49336e-01,3.93467e+02,2.33780e+03,4.07647e-11,1.22481e+01,1.33016e+02
1.96000e-04,8.50539e-01,3.91723e+02,2.22473e+03,4.08186e-11,1.21938e+01,1.33173e+02
1.96500e-04,8.51918e-01,3.87228e+02,2.18522e+03,4.08794e-11,1.20539e+01,1.33351e+02
1.97000e-04,8.52852e-01,3.87713e+02,1.99172e+03,4.09214e-11,1.20690e+01,1.33472e+02
1.97500e-04,8.53919e-01,3.85608e+02,1.88790e+03,4.09686e-11,1.20035e+01,1.33609e+02

File: Dynamic Compressive Stress-Strain Curves of Aluminum 7075-SS at 20°uncertainty calculation and by GUM ＆ GPR/5501_analyzed_unc.csv
03/11/2025 13:40:32
Time, True Strain, True Stress [MPa], True Strainrate [1/s], Unc True Strain, Unc True Stress [MPa], Adiabatic Temp [C]
4.70000e-05,2.53696e-02,2.91689e+02,2.68180e+03,2.68011e-12,9.07991e+00,2.51071e+01
4.75000e-05,2.67143e-02,2.94835e+02,2.79105e+03,2.78590e-12,9.17784e+00,2.52394e+01
4.80000e-05,2.80035e-02,3.01828e+02,2.78879e+03,2.88866e-12,9.39552e+00,2.53692e+01
4.85000e-05,2.93885e-02,3.06219e+02,2.90838e+03,2.99345e-12,9.53223e+00,2.55107e+01
4.90000e-05,3.07936e-02,3.09313e+02,2.91247e+03,3.09960e-12,9.62852e+00,2.56557e+01
4.95000e-05,3.22117e-02,3.13661e+02,2.97499e+03,3.20355e-12,9.76387e+00,2.58041e+01
5.00000e-05,3.38136e-02,3.07104e+02,3.03292e+03,3.31185e-12,9.55978e+00,2.59682e+01
5.05000e-05,3.52077e-02,3.17181e+02,3.09178e+03,3.41852e-12,9.87345e+00,2.61158e+01
5.10000e-05,3.69285e-02,3.11549e+02,3.29803e+03,3.53167e-12,9.69813e+00,2.62946e+01
5.15000e-05,3.86450e-02,3.08476e+02,3.36242e+03,3.64670e-12,9.60247e+00,2.64713e+01
5.20000e-05,4.02529e-02,3.18120e+02,3.51260e+03,3.76530e-12,9.90267e+00,2.66419e+01
5.25000e-05,4.19537e-02,3.27711e+02,3.69934e+03,3.88543e-12,1.02012e+01,2.68279e+01
5.30000e-05,4.38241e-02,3.24252e+02,3.66117e+03,4.00822e-12,1.00936e+01,2.70302e+01
5.35000e-05,4.57576e-02,3.19534e+02,3.75065e+03,4.13132e-12,9.94669e+00,2.72364e+01
5.40000e-05,4.78529e-02,3.05648e+02,3.80580e+03,4.25842e-12,9.51446e+00,2.74500e+01
5.45000e-05,4.94064e-02,3.25587e+02,3.71236e+03,4.38002e-12,1.01351e+01,2.76188e+01
5.50000e-05,5.12787e-02,3.28738e+02,3.85967e+03,4.50297e-12,1.02332e+01,2.78241e+01
5.55000e-05,5.31057e-02,3.36589e+02,3.90892e+03,4.62666e-12,1.04776e+01,2.80293e+01
5.60000e-05,5.50870e-02,3.37488e+02,4.01327e+03,4.75021e-12,1.05056e+01,2.82524e+01
5.65000e-05,5.69885e-02,3.40586e+02,3.91875e+03,4.87359e-12,1.06020e+01,2.84684e+01
5.70000e-05,5.90037e-02,3.40522e+02,4.05326e+03,4.99771e-12,1.06000e+01,2.86974e+01
5.75000e-05,6.07913e-02,3.54193e+02,4.00994e+03,5.12073e-12,1.10256e+01,2.89086e+01
5.80000e-05,6.28331e-02,3.52851e+02,4.06884e+03,5.24346e-12,1.09838e+01,2.91490e+01
5.85000e-05,6.49260e-02,3.51809e+02,4.18102e+03,5.36695e-12,1.09514e+01,2.93946e+01
5.90000e-05,6.69211e-02,3.56044e+02,4.14525e+03,5.49049e-12,1.10832e+01,2.96316e+01
5.95000e-05,6.90823e-02,3.51269e+02,4.20389e+03,5.61288e-12,1.09346e+01,2.98849e+01
6.00000e-05,7.12468e-02,3.48364e+02,4.26753e+03,5.73653e-12,1.08441e+01,3.01365e+01
6.05000e-05,7.30968e-02,3.65504e+02,4.25429e+03,5.85919e-12,1.13777e+01,3.03621e+01
6.10000e-05,7.52340e-02,3.67171e+02,4.35513e+03,5.98277e-12,1.14296e+01,3.06239e+01
6.15000e-05,7.76233e-02,3.53165e+02,4.37376e+03,6.10799e-12,1.09936e+01,3.09054e+01
6.20000e-05,7.97785e-02,3.59415e+02,4.53517e+03,6.23372e-12,1.11881e+01,3.11638e+01
6.25000e-05,8.19600e-02,3.64410e+02,4.54990e+03,6.36065e-12,1.13436e+01,3.14291e+01
6.30000e-05,8.42693e-02,3.63262e+02,4.61430e+03,6.48937e-12,1.13079e+01,3.17089e+01
6.35000e-05,8.65305e-02,3.68194e+02,4.71059e+03,6.61832e-12,1.14614e+01,3.19867e+01
6.40000e-05,8.90180e-02,3.59730e+02,4.73967e+03,6.74887e-12,1.11980e+01,3.22852e+01
6.45000e-05,9.12290e-02,3.70387e+02,4.79469e+03,6.87937e-12,1.15297e+01,3.25585e+01
6.50000e-05,9.34626e-02,3.78269e+02,4.75316e+03,7.00716e-12,1.17750e+01,3.28403e+01
6.55000e-05,9.60170e-02,3.67714e+02,4.80444e+03,7.13556e-12,1.14465e+01,3.31537e+01
6.60000e-05,9.83175e-02,3.71957e+02,4.77206e+03,7.26164e-12,1.15785e+01,3.34392e+01
6.65000e-05,1.00801e-01,3.67153e+02,4.84503e+03,7.39019e-12,1.14290e+01,3.37434e+01
6.70000e-05,1.03106e-01,3.71370e+02,4.78372e+03,7.51496e-12,1.15603e+01,3.40291e+01
6.75000e-05,1.05467e-01,3.73463e+02,4.82537e+03,7.64019e-12,1.16254e+01,3.43232e+01
6.80000e-05,1.07828e-01,3.77612e+02,4.89409e+03,7.76436e-12,1.17546e+01,3.46206e+01
6.85000e-05,1.10156e-01,3.83243e+02,4.87784e+03,7.88716e-12,1.19299e+01,3.49182e+01
6.90000e-05,1.12861e-01,3.66586e+02,4.89457e+03,8.01225e-12,1.14114e+01,3.52491e+01
6.95000e-05,1.15007e-01,3.85206e+02,4.95002e+03,8.13343e-12,1.19910e+01,3.55249e+01
7.00000e-05,1.17404e-01,3.87804e+02,4.91834e+03,8.25742e-12,1.20719e+01,3.58350e+01
7.05000e-05,1.19914e-01,3.86832e+02,5.02590e+03,8.37933e-12,1.20416e+01,3.61589e+01
7.10000e-05,1.22572e-01,3.80265e+02,5.13400e+03,8.50577e-12,1.18372e+01,3.64962e+01
7.15000e-05,1.25026e-01,3.82826e+02,5.03367e+03,8.62985e-12,1.19169e+01,3.68096e+01
7.20000e-05,1.27561e-01,3.85341e+02,5.19719e+03,8.75195e-12,1.19952e+01,3.71355e+01
7.25000e-05,1.30121e-01,3.83483e+02,5.09699e+03,8.87757e-12,1.19373e+01,3.74631e+01
7.30000e-05,1.32541e-01,3.92095e+02,5.17895e+03,9.00033e-12,1.22054e+01,3.77797e+01
7.35000e-05,1.35202e-01,3.89900e+02,5.28796e+03,9.12567e-12,1.21371e+01,3.81258e+01
7.40000e-05,1.37769e-01,3.89192e+02,5.15144e+03,9.25170e-12,1.21151e+01,3.84591e+01
7.45000e-05,1.40429e-01,3.89014e+02,5.35733e+03,9.37637e-12,1.21095e+01,3.88044e+01
7.50000e-05,1.42923e-01,3.94054e+02,5.20810e+03,9.50055e-12,1.22664e+01,3.91322e+01
7.55000e-05,1.45455e-01,3.96199e+02,5.18165e+03,9.62245e-12,1.23332e+01,3.94668e+01
7.60000e-05,1.48179e-01,3.91131e+02,5.31287e+03,9.74755e-12,1.21754e+01,3.98224e+01
7.65000e-05,1.50694e-01,3.92986e+02,5.13950e+03,9.86943e-12,1.22332e+01,4.01522e+01
7.70000e-05,1.53369e-01,3.91091e+02,5.32495e+03,9.99423e-12,1.21742e+01,4.05011e+01
7.75000e-05,1.55779e-01,4.01441e+02,5.23990e+03,1.01138e-11,1.24964e+01,4.08240e+01
7.80000e-05,1.58517e-01,3.93587e+02,5.23416e+03,1.02350e-11,1.22519e+01,4.11834e+01
7.85000e-05,1.61127e-01,3.94246e+02,5.28888e+03,1.03547e-11,1.22724e+01,4.15267e+01
7.90000e-05,1.63776e-01,3.90963e+02,5.22139e+03,1.04745e-11,1.21702e+01,4.18722e+01
7.95000e-05,1.66281e-01,3.98648e+02,5.34095e+03,1.05926e-11,1.24094e+01,4.22055e+01
8.00000e-05,1.69006e-01,3.95052e+02,5.36229e+03,1.07122e-11,1.22975e+01,4.25646e+01
8.05000e-05,1.71634e-01,3.98461e+02,5.43145e+03,1.08312e-11,1.24036e+01,4.29140e+01
8.10000e-05,1.74384e-01,3.94323e+02,5.39196e+03,1.09495e-11,1.22748e+01,4.32758e+01
8.15000e-05,1.77083e-01,3.91321e+02,5.33074e+03,1.10667e-11,1.21814e+01,4.36281e+01
8.20000e-05,1.79676e-01,3.97754e+02,5.47834e+03,1.11836e-11,1.23816e+01,4.39722e+01
8.25000e-05,1.82269e-01,4.00302e+02,5.33105e+03,1.12992e-11,1.24609e+01,4.43185e+01
8.30000e-05,1.85076e-01,3.94794e+02,5.45146e+03,1.14183e-11,1.22894e+01,4.46882e+01
8.35000e-05,1.87928e-01,3.88740e+02,5.52068e+03,1.15364e-11,1.21010e+01,4.50582e+01
8.40000e-05,1.90804e-01,3.79178e+02,5.42973e+03,1.16568e-11,1.18034e+01,4.54220e+01
8.45000e-05,1.93273e-01,3.92658e+02,5.51174e+03,1.17716e-11,1.22230e+01,4.57455e+01
8.50000e-05,1.95797e-01,4.01699e+02,5.45002e+03,1.18857e-11,1.25044e+01,4.60836e+01
8.55000e-05,1.98628e-01,3.97318e+02,5.54135e+03,1.20060e-11,1.23680e+01,4.64589e+01
8.60000e-05,2.01159e-01,4.07918e+02,5.53369e+03,1.21208e-11,1.26980e+01,4.68034e+01
8.65000e-05,2.04007e-01,4.01651e+02,5.49884e+03,1.22414e-11,1.25029e+01,4.71851e+01
8.70000e-05,2.06918e-01,3.96720e+02,5.67809e+03,1.23620e-11,1.23494e+01,4.75704e+01
8.75000e-05,2.09686e-01,3.95089e+02,5.51999e+03,1.24806e-11,1.22986e+01,4.79351e+01
8.80000e-05,2.12430e-01,3.97478e+02,5.63880e+03,1.25997e-11,1.23730e+01,4.82991e+01
8.85000e-05,2.15317e-01,3.93934e+02,5.68345e+03,1.27199e-11,1.22627e+01,4.86785e+01
8.90000e-05,2.17969e-01,3.99795e+02,5.59747e+03,1.28379e-11,1.24451e+01,4.90323e+01
8.95000e-05,2.20876e-01,3.97577e+02,5.77768e+03,1.29587e-11,1.23761e+01,4.94178e+01
9.00000e-05,2.23628e-01,3.99910e+02,5.65467e+03,1.30780e-11,1.24487e+01,4.97850e+01
9.05000e-05,2.26345e-01,4.05404e+02,5.71943e+03,1.31958e-11,1.26197e+01,5.01526e+01
9.10000e-05,2.29288e-01,3.99226e+02,5.68279e+03,1.33153e-11,1.24274e+01,5.05445e+01
9.15000e-05,2.32073e-01,4.02301e+02,5.75549e+03,1.34355e-11,1.25231e+01,5.09183e+01
9.20000e-05,2.34996e-01,3.96432e+02,5.65348e+03,1.35542e-11,1.23404e+01,5.13049e+01
9.25000e-05,2.37712e-01,4.04207e+02,5.82186e+03,1.36726e-11,1.25825e+01,5.16712e+01
9.30000e-05,2.40637e-01,4.00689e+02,5.75735e+03,1.37937e-11,1.24730e+01,5.20622e+01
9.35000e-05,2.43441e-01,4.04222e+02,5.81807e+03,1.39113e-11,1.25829e+01,5.24404e+01
9.40000e-05,2.46244e-01,4.06962e+02,5.78240e+03,1.40302e-11,1.26682e+01,5.28209e+01
9.45000e-05,2.49226e-01,4.01637e+02,5.79153e+03,1.41511e-11,1.25025e+01,5.32204e+01
9.50000e-05,2.52097e-01,4.02536e+02,5.84249e+03,1.42713e-11,1.25305e+01,5.36061e+01
9.55000e-05,2.54977e-01,4.03424e+02,5.85935e+03,1.43921e-11,1.25581e+01,5.39937e+01
9.60000e-05,2.58000e-01,3.99399e+02,5.92888e+03,1.45142e-11,1.24328e+01,5.43965e+01
9.65000e-05,2.60873e-01,4.03085e+02,5.97231e+03,1.46367e-11,1.25475e+01,5.47829e+01
9.70000e-05,2.63888e-01,3.97311e+02,5.83244e+03,1.47583e-11,1.23678e+01,5.51826e+01
9.75000e-05,2.66554e-01,4.09898e+02,5.96161e+03,1.48768e-11,1.27596e+01,5.55472e+01
9.80000e-05,2.69519e-01,4.08437e+02,5.92608e+03,1.49983e-11,1.27141e+01,5.59511e+01
9.85000e-05,2.72535e-01,4.02933e+02,5.84393e+03,1.51210e-11,1.25428e+01,5.63565e+01
9.90000e-05,2.75592e-01,3.98945e+02,5.99648e+03,1.52438e-11,1.24187e+01,5.67635e+01
9.95000e-05,2.78566e-01,3.97015e+02,5.92121e+03,1.53650e-11,1.23586e+01,5.71574e+01
1.00000e-04,2.81401e-01,4.02118e+02,5.97169e+03,1.54854e-11,1.25174e+01,5.75378e+01
1.00500e-04,2.84261e-01,4.03949e+02,5.86732e+03,1.56038e-11,1.25744e+01,5.79231e+01
1.01000e-04,2.87290e-01,4.00496e+02,5.96212e+03,1.57263e-11,1.24670e+01,5.83279e+01
1.01500e-04,2.90020e-01,4.10022e+02,5.97505e+03,1.58426e-11,1.27635e+01,5.87014e+01
1.02000e-04,2.92964e-01,4.09066e+02,5.90756e+03,1.59638e-11,1.27337e+01,5.91031e+01
1.02500e-04,2.95962e-01,4.07102e+02,5.97053e+03,1.60855e-11,1.26726e+01,5.95104e+01
1.03000e-04,2.98916e-01,4.08347e+02,6.03529e+03,1.62054e-11,1.27113e+01,5.99128e+01
1.03500e-04,3.01903e-01,4.06642e+02,5.95804e+03,1.63274e-11,1.26583e+01,6.03180e+01
1.04000e-04,3.04933e-01,4.04686e+02,6.03381e+03,1.64506e-11,1.25974e+01,6.07271e+01
1.04500e-04,3.07772e-01,4.09358e+02,5.97498e+03,1.65697e-11,1.27428e+01,6.11149e+01
1.05000e-04,3.10691e-01,4.12033e+02,6.03836e+03,1.66911e-11,1.28261e+01,6.15161e+01
1.05500e-04,3.13563e-01,4.14471e+02,5.93497e+03,1.68108e-11,1.29020e+01,6.19133e+01
1.06000e-04,3.16734e-01,4.07384e+02,6.06015e+03,1.69362e-11,1.26814e+01,6.23442e+01
1.06500e-04,3.19756e-01,4.03523e+02,5.92027e+03,1.70587e-11,1.25612e+01,6.27511e+01
1.07000e-04,3.22610e-01,4.09062e+02,6.05730e+03,1.71801e-11,1.27336e+01,6.31406e+01
1.07500e-04,3.25596e-01,4.08561e+02,6.01737e+03,1.73035e-11,1.27180e+01,6.35476e+01
1.08000e-04,3.28534e-01,4.08788e+02,5.95748e+03,1.74258e-11,1.27251e+01,6.39482e+01
1.08500e-04,3.31511e-01,4.11121e+02,6.14773e+03,1.75483e-11,1.27977e+01,6.43566e+01
1.09000e-04,3.34501e-01,4.10605e+02,6.02598e+03,1.76717e-11,1.27816e+01,6.47662e+01
1.09500e-04,3.37546e-01,4.09118e+02,6.08707e+03,1.77956e-11,1.27353e+01,6.51819e+01
1.10000e-04,3.40587e-01,4.08345e+02,6.11543e+03,1.79214e-11,1.27113e+01,6.55961e+01
1.10500e-04,3.43799e-01,4.02357e+02,6.18613e+03,1.80494e-11,1.25249e+01,6.60273e+01
1.11000e-04,3.46675e-01,4.08435e+02,6.14649e+03,1.81721e-11,1.27141e+01,6.64192e+01
1.11500e-04,3.49662e-01,4.09307e+02,6.09555e+03,1.82959e-11,1.27412e+01,6.68271e+01
1.12000e-04,3.52628e-01,4.13430e+02,6.23018e+03,1.84188e-11,1.28696e+01,6.72362e+01
1.12500e-04,3.55804e-01,4.08884e+02,6.18567e+03,1.85473e-11,1.27280e+01,6.76694e+01
1.13000e-04,3.58840e-01,4.08566e+02,6.13175e+03,1.86720e-11,1.27182e+01,6.80833e+01
1.13500e-04,3.62071e-01,4.03800e+02,6.28199e+03,1.88013e-11,1.25698e+01,6.85186e+01
1.14000e-04,3.65200e-01,3.99565e+02,6.10314e+03,1.89281e-11,1.24380e+01,6.89357e+01
1.14500e-04,3.68030e-01,4.08025e+02,6.20306e+03,1.90490e-11,1.27013e+01,6.93209e+01
1.15000e-04,3.70776e-01,4.17386e+02,6.08857e+03,1.91694e-11,1.29927e+01,6.97033e+01
1.15500e-04,3.73871e-01,4.13826e+02,6.07146e+03,1.92948e-11,1.28819e+01,7.01306e+01
1.16000e-04,3.76916e-01,4.12568e+02,6.10016e+03,1.94194e-11,1.28427e+01,7.05498e+01
1.16500e-04,3.79870e-01,4.13378e+02,6.03190e+03,1.95435e-11,1.28680e+01,7.09572e+01
1.17000e-04,3.82932e-01,4.12114e+02,6.13325e+03,1.96686e-11,1.28286e+01,7.13782e+01
1.17500e-04,3.85922e-01,4.14023e+02,6.17125e+03,1.97945e-11,1.28880e+01,7.17912e+01
1.18000e-04,3.88809e-01,4.17756e+02,6.07013e+03,1.99173e-11,1.30042e+01,7.21936e+01
1.18500e-04,3.91986e-01,4.15313e+02,6.29805e+03,2.00461e-11,1.29282e+01,7.26338e+01
1.19000e-04,3.95183e-01,4.10877e+02,6.22019e+03,2.01767e-11,1.27901e+01,7.30720e+01
1.19500e-04,3.98191e-01,4.14959e+02,6.34010e+03,2.03037e-11,1.29172e+01,7.34884e+01
1.20000e-04,4.01342e-01,4.12995e+02,6.27284e+03,2.04347e-11,1.28560e+01,7.39226e+01
1.20500e-04,4.04345e-01,4.16816e+02,6.32028e+03,2.05622e-11,1.29750e+01,7.43403e+01
1.21000e-04,4.07609e-01,4.13703e+02,6.43161e+03,2.06952e-11,1.28781e+01,7.47908e+01
1.21500e-04,4.10675e-01,4.14846e+02,6.28860e+03,2.08246e-11,1.29136e+01,7.52151e+01
1.22000e-04,4.13950e-01,4.10873e+02,6.40046e+03,2.09577e-11,1.27900e+01,7.56641e+01
1.22500e-04,4.17104e-01,4.09579e+02,6.31663e+03,2.10901e-11,1.27497e+01,7.60950e+01
1.23000e-04,4.19978e-01,4.17293e+02,6.30874e+03,2.12152e-11,1.29898e+01,7.64952e+01
1.23500e-04,4.23310e-01,4.11579e+02,6.40349e+03,2.13513e-11,1.28119e+01,7.69526e+01
1.24000e-04,4.26166e-01,4.17735e+02,6.18167e+03,2.14761e-11,1.30036e+01,7.73508e+01
1.24500e-04,4.29383e-01,4.15534e+02,6.38983e+03,2.16093e-11,1.29351e+01,7.77967e+01
1.25000e-04,4.32572e-01,4.13994e+02,6.37503e+03,2.17424e-11,1.28871e+01,7.82372e+01
1.25500e-04,4.35619e-01,4.13805e+02,6.17067e+03,2.18730e-11,1.28812e+01,7.86578e+01
1.26000e-04,4.38907e-01,4.10954e+02,6.49038e+03,2.20094e-11,1.27925e+01,7.91086e+01
1.26500e-04,4.41851e-01,4.15684e+02,6.28139e+03,2.21375e-11,1.29397e+01,7.95169e+01
1.27000e-04,4.45056e-01,4.14776e+02,6.44821e+03,2.22731e-11,1.29115e+01,7.99604e+01
1.27500e-04,4.48087e-01,4.19428e+02,6.45882e+03,2.24054e-11,1.30563e+01,8.03846e+01
1.28000e-04,4.51320e-01,4.17021e+02,6.40596e+03,2.25408e-11,1.29813e+01,8.08343e+01
1.28500e-04,4.54683e-01,4.12477e+02,6.52858e+03,2.26818e-11,1.28399e+01,8.12972e+01
1.29000e-04,4.58149e-01,4.04374e+02,6.49803e+03,2.28242e-11,1.25877e+01,8.17648e+01
1.29500e-04,4.61055e-01,4.15061e+02,6.61867e+03,2.29556e-11,1.29203e+01,8.21672e+01
1.30000e-04,4.64347e-01,4.13282e+02,6.56673e+03,2.30955e-11,1.28650e+01,8.26211e+01
1.30500e-04,4.67435e-01,4.17796e+02,6.57899e+03,2.32305e-11,1.30055e+01,8.30515e+01
1.31000e-04,4.70733e-01,4.16832e+02,6.63628e+03,2.33711e-11,1.29755e+01,8.35102e+01
1.31500e-04,4.74155e-01,4.10891e+02,6.54375e+03,2.35141e-11,1.27905e+01,8.39793e+01
1.32000e-04,4.77316e-01,4.14714e+02,6.68829e+03,2.36526e-11,1.29095e+01,8.44167e+01
1.32500e-04,4.80501e-01,4.16660e+02,6.60803e+03,2.37915e-11,1.29701e+01,8.48594e+01
1.33000e-04,4.83840e-01,4.14457e+02,6.63219e+03,2.39355e-11,1.29015e+01,8.53211e+01
1.33500e-04,4.87007e-01,4.18623e+02,6.73177e+03,2.40741e-11,1.30312e+01,8.57634e+01
1.34000e-04,4.90382e-01,4.15391e+02,6.63114e+03,2.42183e-11,1.29306e+01,8.62311e+01
1.34500e-04,4.93630e-01,4.16863e+02,6.70995e+03,2.43600e-11,1.29764e+01,8.66829e+01
1.35000e-04,4.97008e-01,4.13852e+02,6.65125e+03,2.45059e-11,1.28827e+01,8.71493e+01
1.35500e-04,5.00249e-01,4.15916e+02,6.73983e+03,2.46485e-11,1.29470e+01,8.75990e+01
1.36000e-04,5.03489e-01,4.16564e+02,6.63673e+03,2.47914e-11,1.29671e+01,8.80493e+01
1.36500e-04,5.06866e-01,4.15955e+02,6.82361e+03,2.49383e-11,1.29482e+01,8.85180e+01
1.37000e-04,5.10288e-01,4.14735e+02,6.87023e+03,2.50870e-11,1.29102e+01,8.89914e+01
1.37500e-04,5.13491e-01,4.18146e+02,6.77135e+03,2.52305e-11,1.30164e+01,8.94383e+01
1.38000e-04,5.16766e-01,4.19927e+02,6.79678e+03,2.53762e-11,1.30718e+01,8.98971e+01
1.38500e-04,5.20130e-01,4.19500e+02,6.81325e+03,2.55238e-11,1.30585e+01,9.03679e+01
1.39000e-04,5.23628e-01,4.16274e+02,6.87465e+03,2.56765e-11,1.29581e+01,9.08537e+01
1.39500e-04,5.26815e-01,4.20991e+02,6.84714e+03,2.58200e-11,1.31049e+01,9.13013e+01
1.40000e-04,5.30361e-01,4.16395e+02,6.86498e+03,2.59747e-11,1.29619e+01,9.17940e+01
1.40500e-04,5.33812e-01,4.16508e+02,7.03382e+03,2.61266e-11,1.29654e+01,9.22735e+01
1.41000e-04,5.37056e-01,4.19205e+02,6.81557e+03,2.62739e-11,1.30493e+01,9.27272e+01
1.41500e-04,5.40120e-01,4.26769e+02,6.83540e+03,2.64175e-11,1.32848e+01,9.31635e+01
1.42000e-04,5.43994e-01,4.15157e+02,6.97130e+03,2.65808e-11,1.29233e+01,9.37001e+01
1.42500e-04,5.47125e-01,4.22263e+02,6.94490e+03,2.67274e-11,1.31445e+01,9.41412e+01
1.43000e-04,5.50697e-01,4.18476e+02,6.97192e+03,2.68853e-11,1.30266e+01,9.46399e+01
1.43500e-04,5.54306e-01,4.15260e+02,7.09218e+03,2.70440e-11,1.29265e+01,9.51399e+01
1.44000e-04,5.58097e-01,4.06514e+02,7.01148e+03,2.72103e-11,1.26543e+01,9.56541e+01
1.44500e-04,5.61379e-01,4.11013e+02,7.05351e+03,2.73613e-11,1.27943e+01,9.61041e+01
1.45000e-04,5.64546e-01,4.18347e+02,7.05915e+03,2.75108e-11,1.30226e+01,9.65461e+01
1.45500e-04,5.67855e-01,4.21078e+02,6.97053e+03,2.76643e-11,1.31076e+01,9.70109e+01
1.46000e-04,5.71401e-01,4.20149e+02,7.15270e+03,2.78234e-11,1.30787e+01,9.75081e+01
1.46500e-04,5.74909e-01,4.19792e+02,7.12255e+03,2.79830e-11,1.30676e+01,9.79994e+01
1.47000e-04,5.78571e-01,4.15480e+02,7.09996e+03,2.81465e-11,1.29334e+01,9.85069e+01
1.47500e-04,5.81770e-01,4.22634e+02,7.13643e+03,2.82989e-11,1.31561e+01,9.89581e+01
1.48000e-04,5.85225e-01,4.22652e+02,7.04823e+03,2.84570e-11,1.31566e+01,9.94452e+01
1.48500e-04,5.88663e-01,4.23765e+02,7.11028e+03,2.86163e-11,1.31913e+01,9.99313e+01
1.49000e-04,5.92343e-01,4.20563e+02,7.23064e+03,2.87829e-11,1.30916e+01,1.00448e+02
1.49500e-04,5.95758e-01,4.22766e+02,7.16208e+03,2.89419e-11,1.31602e+01,1.00929e+02
1.50000e-04,5.99489e-01,4.19564e+02,7.32990e+03,2.91119e-11,1.30605e+01,1.01452e+02
1.50500e-04,6.02777e-01,4.22697e+02,6.99099e+03,2.92686e-11,1.31580e+01,1.01915e+02
1.51000e-04,6.06501e-01,4.19328e+02,7.29882e+03,2.94398e-11,1.30531e+01,1.02436e+02
1.51500e-04,6.10062e-01,4.19270e+02,7.26645e+03,2.96060e-11,1.30514e+01,1.02934e+02
1.52000e-04,6.13627e-01,4.19031e+02,7.25723e+03,2.97729e-11,1.30439e+01,1.03433e+02
1.52500e-04,6.17071e-01,4.22218e+02,7.32349e+03,2.99372e-11,1.31431e+01,1.03918e+02
1.53000e-04,6.20641e-01,4.21603e+02,7.23628e+03,3.01041e-11,1.31240e+01,1.04420e+02
1.53500e-04,6.24188e-01,4.21524e+02,7.23831e+03,3.02720e-11,1.31215e+01,1.04919e+02
1.54000e-04,6.27837e-01,4.19457e+02,7.26121e+03,3.04426e-11,1.30572e+01,1.05430e+02
1.54500e-04,6.31325e-01,4.20804e+02,7.25437e+03,3.06095e-11,1.30991e+01,1.05919e+02
1.55000e-04,6.34736e-01,4.23745e+02,7.25041e+03,3.07737e-11,1.31907e+01,1.06402e+02
1.55500e-04,6.38055e-01,4.27918e+02,7.18322e+03,3.09348e-11,1.33206e+01,1.06875e+02
1.56000e-04,6.41966e-01,4.21910e+02,7.41764e+03,3.11158e-11,1.31336e+01,1.07426e+02
1.56500e-04,6.45336e-01,4.24643e+02,7.15582e+03,3.12801e-11,1.32186e+01,1.07903e+02
1.57000e-04,6.48979e-01,4.22579e+02,7.24875e+03,3.14544e-11,1.31544e+01,1.08417e+02
1.57500e-04,6.52526e-01,4.24180e+02,7.41228e+03,3.16246e-11,1.32042e+01,1.08919e+02
1.58000e-04,6.56031e-01,4.24234e+02,7.17406e+03,3.17966e-11,1.32059e+01,1.09415e+02
1.58500e-04,6.59778e-01,4.22479e+02,7.49202e+03,3.19751e-11,1.31513e+01,1.09943e+02
1.59000e-04,6.63659e-01,4.15914e+02,7.27950e+03,3.21579e-11,1.29469e+01,1.10482e+02
1.59500e-04,6.66897e-01,4.22869e+02,7.32913e+03,3.23217e-11,1.31634e+01,1.10938e+02
1.60000e-04,6.70356e-01,4.25292e+02,7.32722e+03,3.24926e-11,1.32388e+01,1.11429e+02
1.60500e-04,6.73996e-01,4.23747e+02,7.29291e+03,3.26693e-11,1.31907e+01,1.11944e+02
1.61000e-04,6.77478e-01,4.24619e+02,7.22087e+03,3.28421e-11,1.32179e+01,1.12437e+02
1.61500e-04,6.81005e-01,4.25626e+02,7.32795e+03,3.30150e-11,1.32492e+01,1.12938e+02
1.62000e-04,6.84619e-01,4.25089e+02,7.34569e+03,3.31928e-11,1.32325e+01,1.13451e+02
1.62500e-04,6.88014e-01,4.27795e+02,7.24054e+03,3.33630e-11,1.33167e+01,1.13935e+02
1.63000e-04,6.91703e-01,4.24568e+02,7.21531e+03,3.35430e-11,1.32163e+01,1.14458e+02
1.63500e-04,6.95288e-01,4.25683e+02,7.46519e+03,3.37218e-11,1.32510e+01,1.14967e+02
1.64000e-04,6.98781e-01,4.26332e+02,7.23081e+03,3.38970e-11,1.32712e+01,1.15464e+02
1.64500e-04,7.02459e-01,4.25255e+02,7.42281e+03,3.40784e-11,1.32377e+01,1.15985e+02
1.65000e-04,7.06013e-01,4.26031e+02,7.37077e+03,3.42574e-11,1.32618e+01,1.16491e+02
1.65500e-04,7.09473e-01,4.28454e+02,7.36279e+03,3.44315e-11,1.33372e+01,1.16985e+02
1.66000e-04,7.13110e-01,4.27704e+02,7.37670e+03,3.46138e-11,1.33139e+01,1.17504e+02
1.66500e-04,7.16626e-01,4.28459e+02,7.29738e+03,3.47920e-11,1.33374e+01,1.18007e+02
1.67000e-04,7.20237e-01,4.28683e+02,7.43468e+03,3.49736e-11,1.33444e+01,1.18523e+02
1.67500e-04,7.24039e-01,4.26096e+02,7.51016e+03,3.51640e-11,1.32638e+01,1.19064e+02
1.68000e-04,7.27432e-01,4.30072e+02,7.41878e+03,3.53387e-11,1.33876e+01,1.19551e+02
1.68500e-04,7.31285e-01,4.26356e+02,7.48298e+03,3.55308e-11,1.32719e+01,1.20099e+02
1.69000e-04,7.34827e-01,4.27536e+02,7.40765e+03,3.57115e-11,1.33087e+01,1.20604e+02
1.69500e-04,7.38399e-01,4.27588e+02,7.34250e+03,3.58943e-11,1.33103e+01,1.21113e+02
1.70000e-04,7.41996e-01,4.28256e+02,7.46760e+03,3.60780e-11,1.33311e+01,1.21627e+02
1.70500e-04,7.45663e-01,4.27315e+02,7.42008e+03,3.62649e-11,1.33018e+01,1.22150e+02
1.71000e-04,7.49397e-01,4.26034e+02,7.52040e+03,3.64553e-11,1.32619e+01,1.22681e+02
1.71500e-04,7.52866e-01,4.29530e+02,7.55063e+03,3.66356e-11,1.33707e+01,1.23178e+02
1.72000e-04,7.56480e-01,4.29682e+02,7.44674e+03,3.68216e-11,1.33755e+01,1.23696e+02
1.72500e-04,7.60074e-01,4.30304e+02,7.46540e+03,3.70080e-11,1.33948e+01,1.24212e+02
1.73000e-04,7.64255e-01,4.21745e+02,7.54573e+03,3.72146e-11,1.31284e+01,1.24800e+02
1.73500e-04,7.67531e-01,4.27871e+02,7.49394e+03,3.73894e-11,1.33191e+01,1.25268e+02
1.74000e-04,7.71554e-01,4.22338e+02,7.58458e+03,3.75919e-11,1.31469e+01,1.25835e+02
1.74500e-04,7.75011e-01,4.26506e+02,7.63568e+03,3.77735e-11,1.32766e+01,1.26327e+02
1.75000e-04,7.78573e-01,4.27869e+02,7.50251e+03,3.79594e-11,1.33190e+01,1.26835e+02
1.75500e-04,7.81937e-01,4.30811e+02,7.29883e+03,3.81365e-11,1.34106e+01,1.27319e+02
1.76000e-04,7.85730e-01,4.28278e+02,7.48398e+03,3.83308e-11,1.33318e+01,1.27861e+02
1.76500e-04,7.89228e-01,4.28880e+02,7.28095e+03,3.85136e-11,1.33505e+01,1.28361e+02
1.77000e-04,7.92754e-01,4.29460e+02,7.33757e+03,3.86968e-11,1.33686e+01,1.28866e+02
1.77500e-04,7.96220e-01,4.31101e+02,7.35458e+03,3.88777e-11,1.34197e+01,1.29365e+02
1.78000e-04,7.99902e-01,4.29070e+02,7.31958e+03,3.90669e-11,1.33564e+01,1.29892e+02
1.78500e-04,8.03565e-01,4.27060e+02,7.27975e+03,3.92563e-11,1.32939e+01,1.30414e+02
1.79000e-04,8.07253e-01,4.23424e+02,7.11167e+03,3.94443e-11,1.31807e+01,1.30935e+02
1.79500e-04,8.10359e-01,4.29450e+02,7.21522e+03,3.96114e-11,1.33682e+01,1.31380e+02
1.80000e-04,8.14107e-01,4.24920e+02,7.11190e+03,3.98021e-11,1.32272e+01,1.31911e+02
1.80500e-04,8.17428e-01,4.25985e+02,6.99323e+03,3.99756e-11,1.32604e+01,1.32383e+02
1.81000e-04,8.20896e-01,4.25382e+02,7.06657e+03,4.01545e-11,1.32416e+01,1.32875e+02
1.81500e-04,8.24248e-01,4.23958e+02,6.71535e+03,4.03276e-11,1.31973e+01,1.33349e+02
1.82000e-04,8.27399e-01,4.25655e+02,6.73657e+03,4.04930e-11,1.32501e+01,1.33797e+02
1.82500e-04,8.30324e-01,4.28726e+02,6.46651e+03,4.06463e-11,1.33457e+01,1.34215e+02
1.83000e-04,8.33484e-01,4.27660e+02,6.37007e+03,4.08095e-11,1.33125e+01,1.34666e+02
1.83500e-04,8.36542e-01,4.27211e+02,6.24889e+03,4.09670e-11,1.32986e+01,1.35102e+02
1.84000e-04,8.39922e-01,4.21497e+02,6.15825e+03,4.11366e-11,1.31207e+01,1.35577e+02
1.84500e-04,8.42668e-01,4.23610e+02,5.97172e+03,4.12807e-11,1.31864e+01,1.35966e+02
1.85000e-04,8.45345e-01,4.25454e+02,5.79255e+03,4.14198e-11,1.32439e+01,1.36346e+02
1.85500e-04,8.48327e-01,4.22632e+02,5.74607e+03,4.15709e-11,1.31560e+01,1.36766e+02
1.86000e-04,8.50843e-01,4.23967e+02,5.39039e+03,4.17014e-11,1.31976e+01,1.37122e+02
1.86500e-04,8.53518e-01,4.24097e+02,5.54201e+03,4.18371e-11,1.32016e+01,1.37500e+02
1.87000e-04,8.56237e-01,4.22104e+02,5.32091e+03,4.19748e-11,1.31396e+01,1.37883e+02
1.87500e-04,8.58305e-01,4.27389e+02,5.05786e+03,4.20832e-11,1.33041e+01,1.38178e+02
1.88000e-04,8.61210e-01,4.19873e+02,4.87871e+03,4.22264e-11,1.30701e+01,1.38585e+02
1.88500e-04,8.63507e-01,4.19744e+02,4.72433e+03,4.23421e-11,1.30661e+01,1.38907e+02
1.89000e-04,8.65912e-01,4.17626e+02,4.64662e+03,4.24623e-11,1.30002e+01,1.39242e+02
1.89500e-04,8.67735e-01,4.21297e+02,4.32403e+03,4.25561e-11,1.31145e+01,1.39498e+02
1.90000e-04,8.69616e-01,4.23411e+02,4.20645e+03,4.26513e-11,1.31803e+01,1.39764e+02
1.90500e-04,8.71781e-01,4.21252e+02,4.14420e+03,4.27578e-11,1.31131e+01,1.40068e+02
1.91000e-04,8.73935e-01,4.17042e+02,3.80621e+03,4.28635e-11,1.29820e+01,1.40368e+02
1.91500e-04,8.75359e-01,4.22222e+02,3.74010e+03,4.29366e-11,1.31432e+01,1.40568e+02
1.92000e-04,8.77279e-01,4.19491e+02,3.54579e+03,4.30301e-11,1.30582e+01,1.40837e+02
1.92500e-04,8.79026e-01,4.18759e+02,3.49691e+03,4.31160e-11,1.30354e+01,1.41081e+02
1.93000e-04,8.80740e-01,4.17634e+02,3.36810e+03,4.31994e-11,1.30004e+01,1.41320e+02
1.93500e-04,8.82618e-01,4.13982e+02,3.30995e+03,4.32895e-11,1.28868e+01,1.41579e+02
1.94000e-04,8.83972e-01,4.16013e+02,3.11772e+03,4.33569e-11,1.29500e+01,1.41767e+02
1.94500e-04,8.85409e-01,4.14461e+02,2.72519e+03,4.34264e-11,1.29017e+01,1.41966e+02
1.95000e-04,8.86422e-01,4.18664e+02,2.75570e+03,4.34771e-11,1.30325e+01,1.42107e+02
1.95500e-04,8.87769e-01,4.16066e+02,2.37370e+03,4.35417e-11,1.29516e+01,1.42294e+02
1.96000e-04,8.89370e-01,4.10516e+02,2.43159e+03,4.36170e-11,1.27789e+01,1.42514e+02
1.96500e-04,8.90728e-01,4.07660e+02,2.35131e+03,4.36812e-11,1.26900e+01,1.42698e+02
1.97000e-04,8.91586e-01,4.09338e+02,2.03901e+03,4.37233e-11,1.27422e+01,1.42816e+02
