Repository: LIJUN0106/GUM-GPR

# A GUM-GPR work
　This is a work on Dynamic Compressive Stress-Strain Curves of Aluminum 7075-SS at 20°uncertainty calculation through GUM ＆ GPR using data from NIST.
  Check the work by opening the file in the fold

File: Dynamic Compressive Stress-Strain Curves of Aluminum 7075-SS at 20°uncertainty calculation and by GUM ＆ GPR/5502_analyzed_unc.csv
03/11/2025 13:40:33
Time, True Strain, True Stress [MPa], True Strainrate [1/s], Unc True Strain, Unc True Stress [MPa], Adiabatic Temp [C]
4.70000e-05,2.57221e-02,2.95024e+02,2.71248e+03,2.70177e-12,9.18373e+00,2.51300e+01
4.75000e-05,2.69602e-02,3.03008e+02,2.71586e+03,2.80569e-12,9.43225e+00,2.52552e+01
4.80000e-05,2.82067e-02,3.14175e+02,2.82483e+03,2.90903e-12,9.77988e+00,2.53858e+01
4.85000e-05,2.97163e-02,3.08262e+02,2.86541e+03,3.01312e-12,9.59583e+00,2.55411e+01
4.90000e-05,3.12331e-02,3.06831e+02,3.00809e+03,3.12139e-12,9.55128e+00,2.56963e+01
4.95000e-05,3.27098e-02,3.10209e+02,3.06624e+03,3.23261e-12,9.65644e+00,2.58492e+01
5.00000e-05,3.44088e-02,3.03946e+02,3.23477e+03,3.34405e-12,9.46146e+00,2.60215e+01
5.05000e-05,3.59045e-02,3.13998e+02,3.29879e+03,3.46032e-12,9.77438e+00,2.61782e+01
5.10000e-05,3.74388e-02,3.24320e+02,3.38579e+03,3.57500e-12,1.00957e+01,2.63442e+01
5.15000e-05,3.92406e-02,3.20243e+02,3.50464e+03,3.69383e-12,9.96877e+00,2.65367e+01
5.20000e-05,4.10653e-02,3.17126e+02,3.57853e+03,3.81427e-12,9.87175e+00,2.67297e+01
5.25000e-05,4.28906e-02,3.19076e+02,3.72836e+03,3.93680e-12,9.93245e+00,2.69241e+01
5.30000e-05,4.46404e-02,3.24517e+02,3.67991e+03,4.06031e-12,1.01018e+01,2.71135e+01
5.35000e-05,4.63925e-02,3.33086e+02,3.77841e+03,4.18356e-12,1.03686e+01,2.73082e+01
5.40000e-05,4.82159e-02,3.36571e+02,3.77185e+03,4.30549e-12,1.04770e+01,2.75130e+01
5.45000e-05,5.00857e-02,3.39079e+02,3.83692e+03,4.42921e-12,1.05551e+01,2.77245e+01
5.50000e-05,5.20600e-02,3.37466e+02,3.92423e+03,4.55457e-12,1.05049e+01,2.79468e+01
5.55000e-05,5.39413e-02,3.42775e+02,3.94517e+03,4.68265e-12,1.06702e+01,2.81619e+01
5.60000e-05,5.60582e-02,3.37060e+02,4.08718e+03,4.81034e-12,1.04923e+01,2.84000e+01
5.65000e-05,5.78927e-02,3.48272e+02,4.03151e+03,4.93990e-12,1.08413e+01,2.86131e+01
5.70000e-05,5.97998e-02,3.51653e+02,3.94113e+03,5.06443e-12,1.09465e+01,2.88369e+01
5.75000e-05,6.17951e-02,3.49397e+02,3.94696e+03,5.18612e-12,1.08763e+01,2.90695e+01
5.80000e-05,6.36725e-02,3.59265e+02,4.08157e+03,5.31229e-12,1.11835e+01,2.92945e+01
5.85000e-05,6.56692e-02,3.62255e+02,4.11165e+03,5.43715e-12,1.12766e+01,2.95358e+01
5.90000e-05,6.78153e-02,3.57780e+02,4.18225e+03,5.56429e-12,1.11372e+01,2.97920e+01
5.95000e-05,6.99945e-02,3.57313e+02,4.37299e+03,5.69350e-12,1.11227e+01,3.00518e+01
6.00000e-05,7.20798e-02,3.60866e+02,4.30905e+03,5.82192e-12,1.12333e+01,3.03028e+01
6.05000e-05,7.42745e-02,3.58850e+02,4.35583e+03,5.95114e-12,1.11706e+01,3.05656e+01
6.10000e-05,7.64789e-02,3.63870e+02,4.59672e+03,6.08063e-12,1.13268e+01,3.08332e+01
6.15000e-05,7.86916e-02,3.63976e+02,4.45909e+03,6.21193e-12,1.13301e+01,3.11019e+01
6.20000e-05,8.11309e-02,3.56398e+02,4.67171e+03,6.34533e-12,1.10942e+01,3.13919e+01
6.25000e-05,8.33094e-02,3.65035e+02,4.66240e+03,6.47744e-12,1.13631e+01,3.16572e+01
6.30000e-05,8.55540e-02,3.68456e+02,4.63025e+03,6.60626e-12,1.14696e+01,3.19332e+01
6.35000e-05,8.78682e-02,3.69715e+02,4.70193e+03,6.73570e-12,1.15088e+01,3.22186e+01
6.40000e-05,9.01381e-02,3.73709e+02,4.70137e+03,6.86508e-12,1.16331e+01,3.25016e+01
6.45000e-05,9.25208e-02,3.73421e+02,4.79068e+03,6.99326e-12,1.16241e+01,3.27985e+01
6.50000e-05,9.51012e-02,3.63756e+02,4.88278e+03,7.12653e-12,1.13233e+01,3.31116e+01
6.55000e-05,9.73493e-02,3.75812e+02,4.92419e+03,7.25532e-12,1.16986e+01,3.33935e+01
6.60000e-05,9.98538e-02,3.71887e+02,4.91669e+03,7.38731e-12,1.15764e+01,3.37042e+01
6.65000e-05,1.02071e-01,3.82088e+02,4.80543e+03,7.51268e-12,1.18939e+01,3.39869e+01
6.70000e-05,1.04601e-01,3.78737e+02,4.98639e+03,7.63883e-12,1.17896e+01,3.43066e+01
6.75000e-05,1.07023e-01,3.78414e+02,4.86928e+03,7.76624e-12,1.17796e+01,3.46123e+01
6.80000e-05,1.09437e-01,3.82832e+02,5.01415e+03,7.89411e-12,1.19171e+01,3.49207e+01
6.85000e-05,1.11985e-01,3.79199e+02,5.01260e+03,8.02261e-12,1.18040e+01,3.52431e+01
6.90000e-05,1.14409e-01,3.82400e+02,4.99313e+03,8.14923e-12,1.19037e+01,3.55523e+01
6.95000e-05,1.16977e-01,3.80544e+02,5.11195e+03,8.27831e-12,1.18459e+01,3.58783e+01
7.00000e-05,1.19371e-01,3.83147e+02,4.91460e+03,8.40254e-12,1.19269e+01,3.61843e+01
7.05000e-05,1.21973e-01,3.81855e+02,5.20061e+03,8.53052e-12,1.18867e+01,3.65158e+01
7.10000e-05,1.24447e-01,3.82659e+02,5.01445e+03,8.65826e-12,1.19117e+01,3.68316e+01
7.15000e-05,1.26932e-01,3.84614e+02,5.07936e+03,8.78389e-12,1.19726e+01,3.71506e+01
7.20000e-05,1.29568e-01,3.80998e+02,5.18695e+03,8.91285e-12,1.18600e+01,3.74856e+01
7.25000e-05,1.32194e-01,3.72485e+02,4.99338e+03,9.03821e-12,1.15950e+01,3.78119e+01
7.30000e-05,1.34476e-01,3.87500e+02,5.13029e+03,9.16044e-12,1.20624e+01,3.81069e+01
7.35000e-05,1.36934e-01,3.89133e+02,5.01422e+03,9.28124e-12,1.21132e+01,3.84261e+01
7.40000e-05,1.39491e-01,3.86135e+02,5.04916e+03,9.40407e-12,1.20199e+01,3.87555e+01
7.45000e-05,1.41998e-01,3.89175e+02,5.16535e+03,9.52607e-12,1.21145e+01,3.90811e+01
7.50000e-05,1.44399e-01,3.94804e+02,5.04441e+03,9.64492e-12,1.22898e+01,3.93973e+01
7.55000e-05,1.46961e-01,3.93795e+02,5.12941e+03,9.76632e-12,1.22583e+01,3.97338e+01
7.60000e-05,1.49466e-01,3.95090e+02,5.09905e+03,9.88369e-12,1.22987e+01,4.00640e+01
7.65000e-05,1.51949e-01,3.97511e+02,5.09756e+03,1.00010e-11,1.23740e+01,4.03934e+01
7.70000e-05,1.54714e-01,3.86797e+02,5.18431e+03,1.01210e-11,1.20405e+01,4.07502e+01
7.75000e-05,1.57218e-01,3.90062e+02,5.16953e+03,1.02374e-11,1.21422e+01,4.10760e+01
7.80000e-05,1.59812e-01,3.92711e+02,5.33197e+03,1.03554e-11,1.22246e+01,4.14159e+01
7.85000e-05,1.62697e-01,3.78399e+02,5.28471e+03,1.04761e-11,1.17791e+01,4.17801e+01
7.90000e-05,1.65352e-01,3.75159e+02,5.23289e+03,1.05935e-11,1.16782e+01,4.21124e+01
7.95000e-05,1.67526e-01,3.98063e+02,5.24813e+03,1.07038e-11,1.23912e+01,4.24011e+01
8.00000e-05,1.70497e-01,3.79910e+02,5.30709e+03,1.08232e-11,1.18261e+01,4.27778e+01
8.05000e-05,1.72852e-01,3.94001e+02,5.28761e+03,1.09369e-11,1.22648e+01,4.30873e+01
8.10000e-05,1.75421e-01,3.96866e+02,5.29358e+03,1.10508e-11,1.23539e+01,4.34275e+01
8.15000e-05,1.78069e-01,3.96096e+02,5.31295e+03,1.11669e-11,1.23300e+01,4.37773e+01
8.20000e-05,1.80635e-01,3.97564e+02,5.23516e+03,1.12806e-11,1.23757e+01,4.41177e+01
8.25000e-05,1.83184e-01,4.00946e+02,5.27551e+03,1.13934e-11,1.24810e+01,4.44587e+01
8.30000e-05,1.85956e-01,3.93802e+02,5.31566e+03,1.15101e-11,1.22586e+01,4.48229e+01
8.35000e-05,1.88490e-01,3.99917e+02,5.35547e+03,1.16249e-11,1.24489e+01,4.51610e+01
8.40000e-05,1.91267e-01,3.94717e+02,5.39986e+03,1.17431e-11,1.22871e+01,4.55268e+01
8.45000e-05,1.93809e-01,4.00513e+02,5.35989e+03,1.18585e-11,1.24675e+01,4.58663e+01
8.50000e-05,1.96484e-01,4.00252e+02,5.38909e+03,1.19745e-11,1.24594e+01,4.62235e+01
8.55000e-05,1.99109e-01,4.01906e+02,5.36727e+03,1.20899e-11,1.25108e+01,4.65756e+01
8.60000e-05,2.01698e-01,4.06533e+02,5.41258e+03,1.22037e-11,1.26549e+01,4.69266e+01
8.65000e-05,2.04513e-01,4.01626e+02,5.48529e+03,1.23239e-11,1.25021e+01,4.73039e+01
8.70000e-05,2.07384e-01,3.93768e+02,5.47657e+03,1.24417e-11,1.22575e+01,4.76811e+01
8.75000e-05,2.09870e-01,4.05635e+02,5.50526e+03,1.25573e-11,1.26269e+01,4.80174e+01
8.80000e-05,2.12750e-01,3.99135e+02,5.54809e+03,1.26768e-11,1.24246e+01,4.84010e+01
8.85000e-05,2.15337e-01,4.04749e+02,5.45829e+03,1.27904e-11,1.25993e+01,4.87504e+01
8.90000e-05,2.18245e-01,3.98270e+02,5.60183e+03,1.29107e-11,1.23977e+01,4.91368e+01
8.95000e-05,2.20886e-01,4.01720e+02,5.47743e+03,1.30251e-11,1.25051e+01,4.94907e+01
9.00000e-05,2.23613e-01,4.02209e+02,5.52931e+03,1.31418e-11,1.25203e+01,4.98567e+01
9.05000e-05,2.26352e-01,4.04791e+02,5.64101e+03,1.32581e-11,1.26007e+01,5.02265e+01
9.10000e-05,2.29161e-01,4.02340e+02,5.57137e+03,1.33751e-11,1.25243e+01,5.06037e+01
9.15000e-05,2.31798e-01,4.07302e+02,5.53838e+03,1.34909e-11,1.26788e+01,5.09619e+01
9.20000e-05,2.34676e-01,4.03780e+02,5.66221e+03,1.36080e-11,1.25692e+01,5.13496e+01
9.25000e-05,2.37368e-01,4.06080e+02,5.53840e+03,1.37246e-11,1.26408e+01,5.17143e+01
9.30000e-05,2.40441e-01,3.94459e+02,5.70309e+03,1.38455e-11,1.22790e+01,5.21188e+01
9.35000e-05,2.42795e-01,4.14233e+02,5.62337e+03,1.39573e-11,1.28946e+01,5.24441e+01
9.40000e-05,2.45850e-01,4.03428e+02,5.69630e+03,1.40786e-11,1.25582e+01,5.28553e+01
9.45000e-05,2.48655e-01,4.02298e+02,5.61772e+03,1.41959e-11,1.25230e+01,5.32317e+01
9.50000e-05,2.51282e-01,4.09453e+02,5.62839e+03,1.43102e-11,1.27458e+01,5.35906e+01
9.55000e-05,2.54305e-01,4.01307e+02,5.74468e+03,1.44309e-11,1.24922e+01,5.39954e+01
9.60000e-05,2.57120e-01,4.01458e+02,5.69617e+03,1.45490e-11,1.24969e+01,5.43724e+01
9.65000e-05,2.60023e-01,3.99527e+02,5.77847e+03,1.46678e-11,1.24368e+01,5.47593e+01
9.70000e-05,2.62856e-01,3.99919e+02,5.74398e+03,1.47865e-11,1.24490e+01,5.51373e+01
9.75000e-05,2.65585e-01,4.02627e+02,5.64003e+03,1.49016e-11,1.25333e+01,5.55039e+01
9.80000e-05,2.68344e-01,4.06313e+02,5.74875e+03,1.50158e-11,1.26480e+01,5.58780e+01
9.85000e-05,2.71123e-01,4.07446e+02,5.67055e+03,1.51318e-11,1.26833e+01,5.62558e+01
9.90000e-05,2.74013e-01,4.03013e+02,5.63547e+03,1.52483e-11,1.25453e+01,5.66443e+01
9.95000e-05,2.76875e-01,4.04109e+02,5.83693e+03,1.53649e-11,1.25794e+01,5.70301e+01
1.00000e-04,2.79661e-01,4.05478e+02,5.69882e+03,1.54809e-11,1.26220e+01,5.74071e+01
1.00500e-04,2.82467e-01,4.06829e+02,5.73866e+03,1.55961e-11,1.26641e+01,5.77880e+01
1.01000e-04,2.85278e-01,4.08663e+02,5.77187e+03,1.57121e-11,1.27212e+01,5.81712e+01
1.01500e-04,2.88209e-01,4.04994e+02,5.75201e+03,1.58296e-11,1.26070e+01,5.85672e+01
1.02000e-04,2.91030e-01,4.06319e+02,5.76828e+03,1.59463e-11,1.26482e+01,5.89496e+01
1.02500e-04,2.93944e-01,4.02678e+02,5.71710e+03,1.60641e-11,1.25349e+01,5.93411e+01
1.03000e-04,2.96773e-01,4.03751e+02,5.77387e+03,1.61805e-11,1.25683e+01,5.97222e+01
1.03500e-04,2.99830e-01,3.97382e+02,5.87033e+03,1.63020e-11,1.23700e+01,6.01274e+01
1.04000e-04,3.02484e-01,4.05112e+02,5.74966e+03,1.64158e-11,1.26106e+01,6.04861e+01
1.04500e-04,3.05377e-01,4.03209e+02,5.75848e+03,1.65329e-11,1.25514e+01,6.08753e+01
1.05000e-04,3.08164e-01,4.06696e+02,5.81297e+03,1.66513e-11,1.26599e+01,6.12535e+01
1.05500e-04,3.10980e-01,4.08207e+02,5.77423e+03,1.67672e-11,1.27070e+01,6.16371e+01
1.06000e-04,3.14054e-01,4.01416e+02,5.87626e+03,1.68895e-11,1.24956e+01,6.20487e+01
1.06500e-04,3.16896e-01,4.03641e+02,5.86219e+03,1.70083e-11,1.25648e+01,6.24314e+01
1.07000e-04,3.19592e-01,4.09742e+02,5.76942e+03,1.71228e-11,1.27548e+01,6.28000e+01
1.07500e-04,3.22522e-01,4.09499e+02,5.91744e+03,1.72430e-11,1.27472e+01,6.32003e+01
1.08000e-04,3.25504e-01,4.05656e+02,5.83742e+03,1.73641e-11,1.26276e+01,6.36039e+01
1.08500e-04,3.28349e-01,4.09496e+02,5.95737e+03,1.74830e-11,1.27471e+01,6.39925e+01
1.09000e-04,3.31235e-01,4.10211e+02,5.87901e+03,1.76021e-11,1.27694e+01,6.43875e+01
1.09500e-04,3.34311e-01,4.04940e+02,5.94996e+03,1.77250e-11,1.26053e+01,6.48030e+01
1.10000e-04,3.36899e-01,4.15430e+02,5.79563e+03,1.78392e-11,1.29318e+01,6.51618e+01
1.10500e-04,3.39934e-01,4.10415e+02,5.87813e+03,1.79593e-11,1.27757e+01,6.55773e+01
1.11000e-04,3.43070e-01,4.03043e+02,5.95622e+03,1.80840e-11,1.25462e+01,6.59991e+01
1.11500e-04,3.45959e-01,4.03281e+02,5.86014e+03,1.82036e-11,1.25537e+01,6.63877e+01
1.12000e-04,3.48703e-01,4.10792e+02,5.96445e+03,1.83202e-11,1.27874e+01,6.67638e+01
1.12500e-04,3.51695e-01,4.07937e+02,5.90299e+03,1.84428e-11,1.26986e+01,6.71710e+01
1.13000e-04,3.54571e-01,4.07691e+02,5.81209e+03,1.85607e-11,1.26909e+01,6.75622e+01
1.13500e-04,3.57485e-01,4.07896e+02,5.91248e+03,1.86812e-11,1.26973e+01,6.79587e+01
1.14000e-04,3.60327e-01,4.11106e+02,5.93487e+03,1.87998e-11,1.27972e+01,6.83485e+01
1.14500e-04,3.63354e-01,4.08487e+02,5.98791e+03,1.89234e-11,1.27157e+01,6.87612e+01
1.15000e-04,3.66365e-01,4.05661e+02,5.94117e+03,1.90477e-11,1.26277e+01,6.91687e+01
1.15500e-04,3.69212e-01,4.11574e+02,6.10105e+03,1.91686e-11,1.28118e+01,6.95595e+01
1.16000e-04,3.72266e-01,4.07821e+02,5.97543e+03,1.92939e-11,1.26950e+01,6.99751e+01
1.16500e-04,3.75085e-01,4.13021e+02,6.00818e+03,1.94132e-11,1.28568e+01,7.03635e+01
1.17000e-04,3.78285e-01,4.07404e+02,6.16415e+03,1.95412e-11,1.26820e+01,7.07985e+01
1.17500e-04,3.81172e-01,4.10514e+02,6.03078e+03,1.96648e-11,1.27788e+01,7.11939e+01
1.18000e-04,3.84194e-01,4.11972e+02,6.20917e+03,1.97897e-11,1.28242e+01,7.16092e+01
1.18500e-04,3.87244e-01,4.09821e+02,6.05619e+03,1.99166e-11,1.27572e+01,7.20262e+01
1.19000e-04,3.90168e-01,4.13317e+02,6.13456e+03,2.00396e-11,1.28661e+01,7.24295e+01
1.19500e-04,3.93193e-01,4.13179e+02,6.12466e+03,2.01646e-11,1.28617e+01,7.28464e+01
1.20000e-04,3.96281e-01,4.09241e+02,6.02729e+03,2.02909e-11,1.27392e+01,7.32681e+01
1.20500e-04,3.99395e-01,4.06424e+02,6.14457e+03,2.04184e-11,1.26515e+01,7.36903e+01
1.21000e-04,4.02433e-01,4.05408e+02,6.09804e+03,2.05461e-11,1.26199e+01,7.41012e+01
1.21500e-04,4.05365e-01,4.09723e+02,6.20736e+03,2.06699e-11,1.27542e+01,7.45020e+01
1.22000e-04,4.08122e-01,4.18029e+02,6.09815e+03,2.07919e-11,1.30127e+01,7.48865e+01
1.22500e-04,4.11176e-01,4.13693e+02,5.92905e+03,2.09179e-11,1.28778e+01,7.53080e+01
1.23000e-04,4.14401e-01,4.09310e+02,6.27146e+03,2.10479e-11,1.27413e+01,7.57484e+01
1.23500e-04,4.17221e-01,4.14022e+02,6.01372e+03,2.11711e-11,1.28880e+01,7.61380e+01
1.24000e-04,4.20368e-01,4.10342e+02,6.15373e+03,2.13001e-11,1.27734e+01,7.65688e+01
1.24500e-04,4.23509e-01,4.08835e+02,6.27892e+03,2.14316e-11,1.27265e+01,7.69972e+01
1.25000e-04,4.26408e-01,4.13682e+02,6.18908e+03,2.15571e-11,1.28774e+01,7.73974e+01
1.25500e-04,4.29423e-01,4.15449e+02,6.23042e+03,2.16851e-11,1.29324e+01,7.78152e+01
1.26000e-04,4.32391e-01,4.17214e+02,6.13827e+03,2.18119e-11,1.29874e+01,7.82284e+01
1.26500e-04,4.35571e-01,4.13539e+02,6.21829e+03,2.19434e-11,1.28730e+01,7.86671e+01
1.27000e-04,4.38735e-01,4.12023e+02,6.32455e+03,2.20758e-11,1.28258e+01,7.91021e+01
1.27500e-04,4.41868e-01,4.11159e+02,6.30347e+03,2.22070e-11,1.27989e+01,7.95319e+01
1.28000e-04,4.45048e-01,4.11330e+02,6.46773e+03,2.23422e-11,1.28042e+01,7.99683e+01
1.28500e-04,4.47990e-01,4.15815e+02,6.26892e+03,2.24708e-11,1.29438e+01,8.03764e+01
1.29000e-04,4.51078e-01,4.17475e+02,6.38096e+03,2.26019e-11,1.29955e+01,8.08064e+01
1.29500e-04,4.54329e-01,4.13813e+02,6.35932e+03,2.27381e-11,1.28815e+01,8.12553e+01
1.30000e-04,4.57330e-01,4.17796e+02,6.36325e+03,2.28679e-11,1.30055e+01,8.16736e+01
1.30500e-04,4.60719e-01,4.11599e+02,6.46413e+03,2.30082e-11,1.28126e+01,8.21390e+01
1.31000e-04,4.63601e-01,4.19130e+02,6.36760e+03,2.31359e-11,1.30470e+01,8.25420e+01
1.31500e-04,4.66847e-01,4.16117e+02,6.38930e+03,2.32723e-11,1.29532e+01,8.29927e+01
1.32000e-04,4.70039e-01,4.14581e+02,6.37895e+03,2.34082e-11,1.29054e+01,8.34341e+01
1.32500e-04,4.73056e-01,4.18682e+02,6.41675e+03,2.35393e-11,1.30331e+01,8.38556e+01
1.33000e-04,4.76290e-01,4.15276e+02,6.33326e+03,2.36772e-11,1.29270e+01,8.43036e+01
1.33500e-04,4.79619e-01,4.12061e+02,6.53983e+03,2.38175e-11,1.28270e+01,8.47613e+01
1.34000e-04,4.82499e-01,4.21464e+02,6.52030e+03,2.39477e-11,1.31196e+01,8.51663e+01
1.34500e-04,4.85943e-01,4.15145e+02,6.55112e+03,2.40919e-11,1.29229e+01,8.56432e+01
1.35000e-04,4.89103e-01,4.15658e+02,6.46200e+03,2.42287e-11,1.29389e+01,8.60815e+01
1.35500e-04,4.92253e-01,4.16163e+02,6.44148e+03,2.43648e-11,1.29546e+01,8.65189e+01
1.36000e-04,4.95617e-01,4.12354e+02,6.56216e+03,2.45085e-11,1.28361e+01,8.69816e+01
1.36500e-04,4.98901e-01,4.11803e+02,6.63763e+03,2.46499e-11,1.28189e+01,8.74328e+01
1.37000e-04,5.02049e-01,4.13906e+02,6.55787e+03,2.47889e-11,1.28844e+01,8.78676e+01
1.37500e-04,5.05324e-01,4.15143e+02,6.75268e+03,2.49327e-11,1.29229e+01,8.83212e+01
1.38000e-04,5.08577e-01,4.14191e+02,6.54535e+03,2.50736e-11,1.28933e+01,8.87706e+01
1.38500e-04,5.12270e-01,4.03568e+02,6.71409e+03,2.52276e-11,1.25626e+01,8.92678e+01
1.39000e-04,5.15289e-01,4.10038e+02,6.63133e+03,2.53655e-11,1.27640e+01,8.96809e+01
1.39500e-04,5.18405e-01,4.14462e+02,6.67467e+03,2.55041e-11,1.29017e+01,9.01117e+01
1.40000e-04,5.21943e-01,4.08493e+02,6.74370e+03,2.56556e-11,1.27159e+01,9.05940e+01
1.40500e-04,5.24794e-01,4.20608e+02,6.73481e+03,2.57893e-11,1.30930e+01,9.09940e+01
1.41000e-04,5.28331e-01,4.14258e+02,6.70973e+03,2.59416e-11,1.28953e+01,9.14829e+01
1.41500e-04,5.31355e-01,4.20572e+02,6.64821e+03,2.60800e-11,1.30919e+01,9.19072e+01
1.42000e-04,5.34866e-01,4.16007e+02,6.79097e+03,2.62318e-11,1.29498e+01,9.23945e+01
1.42500e-04,5.38215e-01,4.15386e+02,6.77090e+03,2.63816e-11,1.29305e+01,9.28587e+01
1.43000e-04,5.41724e-01,4.11818e+02,6.85973e+03,2.65343e-11,1.28194e+01,9.33407e+01
1.43500e-04,5.44881e-01,4.17023e+02,6.84828e+03,2.66804e-11,1.29814e+01,9.37800e+01
1.44000e-04,5.48426e-01,4.11929e+02,6.80931e+03,2.68348e-11,1.28228e+01,9.42672e+01
1.44500e-04,5.51513e-01,4.19213e+02,6.87937e+03,2.69779e-11,1.30496e+01,9.46988e+01
1.45000e-04,5.55228e-01,4.12544e+02,7.02567e+03,2.71391e-11,1.28420e+01,9.52103e+01
1.45500e-04,5.58577e-01,4.12483e+02,6.81825e+03,2.72904e-11,1.28401e+01,9.56712e+01
1.46000e-04,5.61885e-01,4.14512e+02,6.90724e+03,2.74416e-11,1.29032e+01,9.61285e+01
1.46500e-04,5.65321e-01,4.14399e+02,6.99424e+03,2.75964e-11,1.28997e+01,9.66036e+01
1.47000e-04,5.68846e-01,4.11263e+02,6.92149e+03,2.77533e-11,1.28021e+01,9.70873e+01
1.47500e-04,5.71910e-01,4.17825e+02,6.80071e+03,2.78973e-11,1.30064e+01,9.75144e+01
1.48000e-04,5.75276e-01,4.19207e+02,6.98101e+03,2.80500e-11,1.30494e+01,9.79852e+01
1.48500e-04,5.78844e-01,4.14937e+02,6.91097e+03,2.82105e-11,1.29165e+01,9.84792e+01
1.49000e-04,5.82255e-01,4.14999e+02,6.95986e+03,2.83658e-11,1.29184e+01,9.89513e+01
1.49500e-04,5.85502e-01,4.19164e+02,6.98599e+03,2.85179e-11,1.30480e+01,9.94055e+01
1.50000e-04,5.89046e-01,4.15304e+02,6.89168e+03,2.86784e-11,1.29279e+01,9.98965e+01
1.50500e-04,5.92285e-01,4.18705e+02,6.90711e+03,2.88292e-11,1.30338e+01,1.00349e+02
1.51000e-04,5.95699e-01,4.17641e+02,6.87254e+03,2.89860e-11,1.30007e+01,1.00825e+02
1.51500e-04,5.99351e-01,4.12134e+02,6.95956e+03,2.91509e-11,1.28292e+01,1.01327e+02
1.52000e-04,6.02406e-01,4.19545e+02,6.90244e+03,2.93001e-11,1.30599e+01,1.01754e+02
1.52500e-04,6.05975e-01,4.16251e+02,6.98588e+03,2.94628e-11,1.29574e+01,1.02250e+02
1.53000e-04,6.09179e-01,4.20124e+02,6.89390e+03,2.96150e-11,1.30780e+01,1.02699e+02
1.53500e-04,6.13171e-01,4.08082e+02,7.04578e+03,2.97921e-11,1.27031e+01,1.03243e+02
1.54000e-04,6.16328e-01,4.13213e+02,6.91958e+03,2.99434e-11,1.28628e+01,1.03678e+02
1.54500e-04,6.19277e-01,4.23361e+02,6.96630e+03,3.00904e-11,1.31787e+01,1.04094e+02
1.55000e-04,6.23651e-01,4.03654e+02,7.08530e+03,3.02811e-11,1.25652e+01,1.04683e+02
1.55500e-04,6.26222e-01,4.21489e+02,6.93568e+03,3.04160e-11,1.31204e+01,1.05045e+02
1.56000e-04,6.29789e-01,4.19286e+02,7.07847e+03,3.05834e-11,1.30519e+01,1.05544e+02
1.56500e-04,6.33162e-01,4.19275e+02,6.89215e+03,3.07426e-11,1.30515e+01,1.06016e+02
1.57000e-04,6.36556e-01,4.19600e+02,6.96772e+03,3.09041e-11,1.30616e+01,1.06491e+02
1.57500e-04,6.40421e-01,4.11551e+02,7.11999e+03,3.10809e-11,1.28111e+01,1.07022e+02
1.58000e-04,6.43502e-01,4.17911e+02,6.91863e+03,3.12342e-11,1.30091e+01,1.07451e+02
1.58500e-04,6.46765e-01,4.20696e+02,6.94494e+03,3.13927e-11,1.30958e+01,1.07909e+02
1.59000e-04,6.50167e-01,4.20820e+02,6.96859e+03,3.15564e-11,1.30996e+01,1.08387e+02
1.59500e-04,6.53653e-01,4.19355e+02,6.98552e+03,3.17230e-11,1.30540e+01,1.08875e+02
1.60000e-04,6.57279e-01,4.14928e+02,6.97256e+03,3.18933e-11,1.29162e+01,1.09377e+02
1.60500e-04,6.60443e-01,4.19926e+02,6.97605e+03,3.20497e-11,1.30718e+01,1.09820e+02
1.61000e-04,6.63977e-01,4.17765e+02,7.01195e+03,3.22202e-11,1.30045e+01,1.10312e+02
1.61500e-04,6.67239e-01,4.19790e+02,6.88236e+03,3.23797e-11,1.30675e+01,1.10769e+02
1.62000e-04,6.70766e-01,4.19158e+02,7.15256e+03,3.25501e-11,1.30479e+01,1.11262e+02
1.62500e-04,6.73979e-01,4.22185e+02,6.89118e+03,3.27101e-11,1.31421e+01,1.11715e+02
1.63000e-04,6.77372e-01,4.21930e+02,6.92089e+03,3.28745e-11,1.31342e+01,1.12193e+02
1.63500e-04,6.80931e-01,4.20431e+02,7.13061e+03,3.30469e-11,1.30875e+01,1.12692e+02
1.64000e-04,6.84228e-01,4.21377e+02,6.85411e+03,3.32102e-11,1.31169e+01,1.13155e+02
1.64500e-04,6.87792e-01,4.21204e+02,7.28180e+03,3.33840e-11,1.31116e+01,1.13656e+02
1.65000e-04,6.91308e-01,4.19558e+02,7.02577e+03,3.35579e-11,1.30603e+01,1.14148e+02
1.65500e-04,6.94585e-01,4.23294e+02,7.11820e+03,3.37213e-11,1.31766e+01,1.14611e+02
1.66000e-04,6.98009e-01,4.23488e+02,7.04081e+03,3.38919e-11,1.31827e+01,1.15095e+02
1.66500e-04,7.01153e-01,4.28376e+02,6.98026e+03,3.40511e-11,1.33348e+01,1.15544e+02
1.67000e-04,7.04776e-01,4.25362e+02,7.09771e+03,3.42283e-11,1.32410e+01,1.16058e+02
1.67500e-04,7.08332e-01,4.23203e+02,7.05134e+03,3.44042e-11,1.31738e+01,1.16560e+02
1.68000e-04,7.11642e-01,4.26661e+02,7.17672e+03,3.45705e-11,1.32814e+01,1.17032e+02
1.68500e-04,7.15951e-01,4.12733e+02,7.26798e+03,3.47745e-11,1.28479e+01,1.17625e+02
1.69000e-04,7.18872e-01,4.22143e+02,7.05896e+03,3.49278e-11,1.31408e+01,1.18036e+02
1.69500e-04,7.21909e-01,4.29359e+02,7.05672e+03,3.50863e-11,1.33654e+01,1.18471e+02
1.70000e-04,7.25933e-01,4.20608e+02,7.25086e+03,3.52804e-11,1.30930e+01,1.19036e+02
1.70500e-04,7.29300e-01,4.23809e+02,7.28332e+03,3.54512e-11,1.31927e+01,1.19512e+02
1.71000e-04,7.32748e-01,4.23619e+02,7.05620e+03,3.56254e-11,1.31867e+01,1.20000e+02
1.71500e-04,7.36118e-01,4.27250e+02,7.34656e+03,3.57968e-11,1.32998e+01,1.20480e+02
1.72000e-04,7.39567e-01,4.27353e+02,7.09783e+03,3.59720e-11,1.33030e+01,1.20972e+02
1.72500e-04,7.43079e-01,4.25700e+02,7.01759e+03,3.61468e-11,1.32515e+01,1.21470e+02
1.73000e-04,7.46716e-01,4.23529e+02,7.21233e+03,3.63283e-11,1.31839e+01,1.21984e+02
1.73500e-04,7.50091e-01,4.23660e+02,6.95016e+03,3.65000e-11,1.31880e+01,1.22461e+02
1.74000e-04,7.53727e-01,4.21344e+02,7.18951e+03,3.66805e-11,1.31159e+01,1.22972e+02
1.74500e-04,7.57070e-01,4.23499e+02,7.13427e+03,3.68524e-11,1.31830e+01,1.23445e+02
1.75000e-04,7.60587e-01,4.22012e+02,7.04685e+03,3.70283e-11,1.31367e+01,1.23940e+02
1.75500e-04,7.63866e-01,4.24012e+02,6.99018e+03,3.71969e-11,1.31990e+01,1.24404e+02
1.76000e-04,7.67140e-01,4.25077e+02,6.86533e+03,3.73637e-11,1.32321e+01,1.24868e+02
1.76500e-04,7.70832e-01,4.19237e+02,6.85877e+03,3.75461e-11,1.30503e+01,1.25385e+02
1.77000e-04,7.74052e-01,4.22303e+02,7.01166e+03,3.77121e-11,1.31458e+01,1.25838e+02
1.77500e-04,7.77572e-01,4.20212e+02,6.97496e+03,3.78888e-11,1.30807e+01,1.26332e+02
1.78000e-04,7.80665e-01,4.24960e+02,6.97283e+03,3.80497e-11,1.32285e+01,1.26770e+02
1.78500e-04,7.83554e-01,4.29010e+02,6.47062e+03,3.82003e-11,1.33545e+01,1.27184e+02
1.79000e-04,7.87473e-01,4.20275e+02,6.93303e+03,3.83904e-11,1.30826e+01,1.27733e+02
1.79500e-04,7.90719e-01,4.19212e+02,6.54119e+03,3.85559e-11,1.30496e+01,1.28187e+02
1.80000e-04,7.93876e-01,4.19534e+02,6.54057e+03,3.87153e-11,1.30596e+01,1.28629e+02
1.80500e-04,7.96911e-01,4.22874e+02,6.69281e+03,3.88718e-11,1.31635e+01,1.29057e+02
1.81000e-04,8.00103e-01,4.20340e+02,6.23592e+03,3.90324e-11,1.30847e+01,1.29505e+02
1.81500e-04,8.03145e-01,4.21428e+02,6.41104e+03,3.91860e-11,1.31185e+01,1.29933e+02
1.82000e-04,8.06115e-01,4.20912e+02,6.04949e+03,3.93370e-11,1.31025e+01,1.30350e+02
1.82500e-04,8.09392e-01,4.16305e+02,6.12411e+03,3.94981e-11,1.29590e+01,1.30805e+02
1.83000e-04,8.12282e-01,4.17446e+02,6.11005e+03,3.96454e-11,1.29946e+01,1.31207e+02
1.83500e-04,8.14769e-01,4.22399e+02,5.80655e+03,3.97742e-11,1.31488e+01,1.31558e+02
1.84000e-04,8.17490e-01,4.23730e+02,5.79190e+03,3.99116e-11,1.31902e+01,1.31943e+02
1.84500e-04,8.20735e-01,4.16693e+02,5.71008e+03,4.00705e-11,1.29711e+01,1.32394e+02
1.85000e-04,8.23209e-01,4.19865e+02,5.54453e+03,4.01961e-11,1.30699e+01,1.32740e+02
1.85500e-04,8.25988e-01,4.17833e+02,5.44274e+03,4.03336e-11,1.30066e+01,1.33128e+02
1.86000e-04,8.28772e-01,4.14797e+02,5.30952e+03,4.04720e-11,1.29121e+01,1.33513e+02
1.86500e-04,8.31040e-01,4.18602e+02,5.21707e+03,4.05864e-11,1.30306e+01,1.33830e+02
1.87000e-04,8.33855e-01,4.13554e+02,5.08408e+03,4.07241e-11,1.28734e+01,1.34218e+02
1.87500e-04,8.36224e-01,4.14576e+02,5.03252e+03,4.08422e-11,1.29053e+01,1.34546e+02
1.88000e-04,8.38462e-01,4.14365e+02,4.58388e+03,4.09529e-11,1.28987e+01,1.34855e+02
1.88500e-04,8.40782e-01,4.13689e+02,4.68671e+03,4.10673e-11,1.28776e+01,1.35175e+02
1.89000e-04,8.42921e-01,4.12522e+02,4.24076e+03,4.11725e-11,1.28413e+01,1.35470e+02
1.89500e-04,8.45076e-01,4.12200e+02,4.39777e+03,4.12776e-11,1.28313e+01,1.35766e+02
1.90000e-04,8.47297e-01,4.10294e+02,4.30127e+03,4.13863e-11,1.27719e+01,1.36070e+02
1.90500e-04,8.49407e-01,4.08019e+02,4.01488e+03,4.14880e-11,1.27011e+01,1.36357e+02
1.91000e-04,8.51196e-01,4.08559e+02,3.76960e+03,4.15758e-11,1.27179e+01,1.36601e+02
1.91500e-04,8.52962e-01,4.08820e+02,3.68149e+03,4.16616e-11,1.27261e+01,1.36842e+02
1.92000e-04,8.54734e-01,4.07958e+02,3.52662e+03,4.17475e-11,1.26992e+01,1.37083e+02
1.92500e-04,8.56568e-01,4.05249e+02,3.37749e+03,4.18350e-11,1.26149e+01,1.37331e+02
1.93000e-04,8.58147e-01,4.05169e+02,3.24513e+03,4.19109e-11,1.26124e+01,1.37545e+02
1.93500e-04,8.59818e-01,4.02955e+02,3.11267e+03,4.19904e-11,1.25435e+01,1.37769e+02
1.94000e-04,8.61074e-01,4.03843e+02,2.72508e+03,4.20508e-11,1.25711e+01,1.37939e+02
1.94500e-04,8.62670e-01,3.99717e+02,2.66556e+03,4.21254e-11,1.24427e+01,1.38151e+02
1.95000e-04,8.63823e-01,4.00510e+02,2.49670e+03,4.21805e-11,1.24674e+01,1.38305e+02
1.95500e-04,8.65305e-01,3.96166e+02,2.39371e+03,4.22495e-11,1.23322e+01,1.38501e+02
1.96000e-04,8.66342e-01,3.96588e+02,2.20248e+03,4.22990e-11,1.23453e+01,1.38638e+02
1.96500e-04,8.67631e-01,3.93447e+02,2.17621e+03,4.23585e-11,1.22475e+01,1.38808e+02
1.97000e-04,8.68810e-01,3.89935e+02,1.89132e+03,4.24133e-11,1.21382e+01,1.38961e+02
1.97500e-04,8.69669e-01,3.90846e+02,1.91128e+03,4.24536e-11,1.21666e+01,1.39073e+02

File: Dynamic Compressive Stress-Strain Curves of Aluminum 7075-SS at 20°uncertainty calculation and by GUM ＆ GPR/5505_analyzed_unc.csv
03/11/2025 13:42:04
Time, True Strain, True Stress [MPa], True Strainrate [1/s], Unc True Strain, Unc True Stress [MPa], Adiabatic Temp [C]
5.70000e-05,2.55319e-02,2.12478e+02,3.88249e+03,6.11960e-03,6.74079e+00,1.26105e+02
5.75000e-05,2.75777e-02,2.10447e+02,4.15144e+03,6.13820e-03,6.67711e+00,1.26249e+02
5.80000e-05,2.94981e-02,2.13241e+02,4.06420e+03,6.15773e-03,6.76655e+00,1.26385e+02
5.85000e-05,3.15925e-02,2.07690e+02,4.20017e+03,6.17981e-03,6.59130e+00,1.26530e+02
5.90000e-05,3.35727e-02,2.08866e+02,4.15417e+03,6.20071e-03,6.62949e+00,1.26668e+02
5.95000e-05,3.54671e-02,2.13879e+02,4.15875e+03,6.22513e-03,6.78960e+00,1.26804e+02
6.00000e-05,3.73334e-02,2.21728e+02,4.26051e+03,6.25396e-03,7.04003e+00,1.26942e+02
6.05000e-05,3.92254e-02,2.21630e+02,4.16057e+03,6.28761e-03,7.03840e+00,1.27081e+02
6.10000e-05,4.11466e-02,2.23101e+02,4.28535e+03,6.32276e-03,7.08666e+00,1.27224e+02
6.15000e-05,4.30742e-02,2.21410e+02,4.22885e+03,6.35936e-03,7.03456e+00,1.27367e+02
6.20000e-05,4.50075e-02,2.24440e+02,4.39467e+03,6.39707e-03,7.13254e+00,1.27512e+02
6.25000e-05,4.67377e-02,2.31913e+02,4.19526e+03,6.43818e-03,7.37196e+00,1.27646e+02
6.30000e-05,4.85920e-02,2.35875e+02,4.39317e+03,6.48324e-03,7.50006e+00,1.27791e+02
6.35000e-05,5.04037e-02,2.38271e+02,4.29789e+03,6.53024e-03,7.57852e+00,1.27935e+02
6.40000e-05,5.23331e-02,2.37186e+02,4.39027e+03,6.57564e-03,7.54625e+00,1.28088e+02
6.45000e-05,5.39938e-02,2.53333e+02,4.34209e+03,6.61805e-03,8.06219e+00,1.28229e+02
6.50000e-05,5.59093e-02,2.52532e+02,4.42140e+03,6.66652e-03,8.03926e+00,1.28390e+02
6.55000e-05,5.77826e-02,2.58591e+02,4.40084e+03,6.70629e-03,8.23431e+00,1.28552e+02
6.60000e-05,6.00975e-02,2.41239e+02,4.54016e+03,6.74648e-03,7.68381e+00,1.28738e+02
6.65000e-05,6.20049e-02,2.50693e+02,4.44169e+03,6.77872e-03,7.98664e+00,1.28897e+02
6.70000e-05,6.37476e-02,2.69411e+02,4.48454e+03,6.81537e-03,8.58510e+00,1.29054e+02
6.75000e-05,6.60218e-02,2.52770e+02,4.50016e+03,6.85706e-03,8.05706e+00,1.29246e+02
6.80000e-05,6.77664e-02,2.70177e+02,4.35082e+03,6.88772e-03,8.61370e+00,1.29403e+02
6.85000e-05,6.98856e-02,2.66232e+02,4.53727e+03,6.92623e-03,8.49015e+00,1.29591e+02
6.90000e-05,7.18611e-02,2.67546e+02,4.36458e+03,6.96109e-03,8.53406e+00,1.29768e+02
6.95000e-05,7.39150e-02,2.69133e+02,4.49765e+03,6.99457e-03,8.58666e+00,1.29952e+02
7.00000e-05,7.59305e-02,2.71643e+02,4.36530e+03,7.02277e-03,8.66843e+00,1.30135e+02
7.05000e-05,7.80415e-02,2.73207e+02,4.48679e+03,7.04923e-03,8.71993e+00,1.30327e+02
7.10000e-05,8.00296e-02,2.77836e+02,4.33314e+03,7.07469e-03,8.86925e+00,1.30511e+02
7.15000e-05,8.24157e-02,2.65035e+02,4.54360e+03,7.10053e-03,8.46213e+00,1.30722e+02
7.20000e-05,8.44063e-02,2.74202e+02,4.44102e+03,7.12359e-03,8.75621e+00,1.30904e+02
7.25000e-05,8.64286e-02,2.77876e+02,4.42999e+03,7.15282e-03,8.87536e+00,1.31092e+02
7.30000e-05,8.86820e-02,2.72726e+02,4.63858e+03,7.18524e-03,8.71285e+00,1.31297e+02
7.35000e-05,9.05172e-02,2.83360e+02,4.32337e+03,7.21597e-03,9.05454e+00,1.31470e+02
7.40000e-05,9.26550e-02,2.85756e+02,4.73208e+03,7.25276e-03,9.13349e+00,1.31674e+02
7.45000e-05,9.46457e-02,2.87289e+02,4.42686e+03,7.28959e-03,9.18490e+00,1.31865e+02
7.50000e-05,9.67497e-02,2.86980e+02,4.58616e+03,7.32680e-03,9.17745e+00,1.32067e+02
7.55000e-05,9.88253e-02,2.91461e+02,4.63484e+03,7.36087e-03,9.32302e+00,1.32268e+02
7.60000e-05,1.00939e-01,2.89655e+02,4.50595e+03,7.39523e-03,9.26755e+00,1.32473e+02
7.65000e-05,1.02974e-01,2.98271e+02,4.65481e+03,7.42697e-03,9.54541e+00,1.32675e+02
7.70000e-05,1.05230e-01,2.91379e+02,4.54784e+03,7.45791e-03,9.32694e+00,1.32894e+02
7.75000e-05,1.07304e-01,2.97574e+02,4.56011e+03,7.48436e-03,9.52708e+00,1.33100e+02
7.80000e-05,1.09456e-01,3.00185e+02,4.62573e+03,7.51294e-03,9.61269e+00,1.33316e+02
7.85000e-05,1.11695e-01,2.95980e+02,4.51999e+03,7.53910e-03,9.47985e+00,1.33537e+02
7.90000e-05,1.13915e-01,2.96209e+02,4.55911e+03,7.56096e-03,9.48873e+00,1.33756e+02
7.95000e-05,1.16146e-01,3.00240e+02,4.62477e+03,7.57781e-03,9.61905e+00,1.33980e+02
8.00000e-05,1.18333e-01,3.02798e+02,4.50233e+03,7.59529e-03,9.70225e+00,1.34201e+02
8.05000e-05,1.20784e-01,2.95053e+02,4.68415e+03,7.61476e-03,9.45543e+00,1.34442e+02
8.10000e-05,1.23059e-01,2.95260e+02,4.55157e+03,7.63016e-03,9.46317e+00,1.34666e+02
8.15000e-05,1.25686e-01,2.79956e+02,4.75240e+03,7.64964e-03,8.97398e+00,1.34912e+02
8.20000e-05,1.27507e-01,3.06410e+02,4.62151e+03,7.66631e-03,9.82316e+00,1.35098e+02
8.25000e-05,1.29807e-01,3.02236e+02,4.71218e+03,7.69762e-03,9.69160e+00,1.35330e+02
8.30000e-05,1.32037e-01,3.01562e+02,4.64972e+03,7.72589e-03,9.67207e+00,1.35554e+02
8.35000e-05,1.34341e-01,2.98282e+02,4.71765e+03,7.75544e-03,9.56897e+00,1.35783e+02
8.40000e-05,1.36478e-01,3.04248e+02,4.74374e+03,7.78593e-03,9.76262e+00,1.36000e+02
8.45000e-05,1.38612e-01,3.08195e+02,4.69566e+03,7.81820e-03,9.89168e+00,1.36220e+02
8.50000e-05,1.40908e-01,3.06054e+02,4.77790e+03,7.85014e-03,9.82535e+00,1.36454e+02
8.55000e-05,1.43169e-01,3.05933e+02,4.65866e+03,7.87453e-03,9.82330e+00,1.36685e+02
8.60000e-05,1.45400e-01,3.10665e+02,4.78037e+03,7.89927e-03,9.97714e+00,1.36916e+02
8.65000e-05,1.47756e-01,3.08510e+02,4.77624e+03,7.92459e-03,9.90985e+00,1.37159e+02
8.70000e-05,1.50095e-01,3.06089e+02,4.67117e+03,7.94604e-03,9.83369e+00,1.37397e+02
8.75000e-05,1.52527e-01,3.06476e+02,4.90307e+03,7.96495e-03,9.84757e+00,1.37646e+02
8.80000e-05,1.54826e-01,3.08029e+02,4.66891e+03,7.98229e-03,9.89879e+00,1.37882e+02
8.85000e-05,1.57336e-01,3.07819e+02,5.02527e+03,8.00101e-03,9.89349e+00,1.38140e+02
8.90000e-05,1.59834e-01,3.03968e+02,4.84986e+03,8.01872e-03,9.77106e+00,1.38393e+02
8.95000e-05,1.62231e-01,3.04921e+02,4.84288e+03,8.03679e-03,9.80304e+00,1.38637e+02
9.00000e-05,1.64684e-01,3.06124e+02,5.01679e+03,8.05848e-03,9.84341e+00,1.38888e+02
9.05000e-05,1.67087e-01,3.02886e+02,4.83128e+03,8.08465e-03,9.74127e+00,1.39131e+02
9.10000e-05,1.69443e-01,3.06065e+02,4.99272e+03,8.11149e-03,9.84558e+00,1.39371e+02
9.15000e-05,1.71576e-01,3.14289e+02,4.81770e+03,8.14150e-03,1.01125e+01,1.39595e+02
9.20000e-05,1.73973e-01,3.09663e+02,4.90687e+03,8.17629e-03,9.96638e+00,1.39843e+02
9.25000e-05,1.76119e-01,3.20324e+02,4.95440e+03,8.20742e-03,1.03120e+01,1.40072e+02
9.30000e-05,1.78637e-01,3.10154e+02,4.87301e+03,8.23950e-03,9.98719e+00,1.40332e+02
9.35000e-05,1.80902e-01,3.18517e+02,4.95466e+03,8.26248e-03,1.02584e+01,1.40573e+02
9.40000e-05,1.83337e-01,3.15001e+02,4.86023e+03,8.28802e-03,1.01472e+01,1.40829e+02
9.45000e-05,1.85806e-01,3.13407e+02,4.95840e+03,8.31127e-03,1.00977e+01,1.41087e+02
9.50000e-05,1.88394e-01,3.07142e+02,5.02477e+03,8.33604e-03,9.89784e+00,1.41352e+02
9.55000e-05,1.90761e-01,3.08049e+02,4.82978e+03,8.35741e-03,9.92877e+00,1.41596e+02
9.60000e-05,1.93018e-01,3.18489e+02,5.11487e+03,8.38568e-03,1.02676e+01,1.41836e+02
9.65000e-05,1.95168e-01,3.24032e+02,4.79261e+03,8.41822e-03,1.04491e+01,1.42068e+02
9.70000e-05,1.97559e-01,3.24340e+02,5.00624e+03,8.44891e-03,1.04616e+01,1.42327e+02
9.75000e-05,2.00332e-01,3.06458e+02,4.97835e+03,8.47863e-03,9.88719e+00,1.42610e+02
9.80000e-05,2.02219e-01,3.34676e+02,4.96913e+03,8.49677e-03,1.07992e+01,1.42821e+02
9.85000e-05,2.04962e-01,3.17119e+02,4.92995e+03,8.52657e-03,1.02351e+01,1.43111e+02
9.90000e-05,2.07683e-01,3.09029e+02,5.07120e+03,8.54471e-03,9.97553e+00,1.43392e+02
9.95000e-05,2.10113e-01,3.13888e+02,4.97338e+03,8.55830e-03,1.01335e+01,1.43646e+02
1.00000e-04,2.12539e-01,3.18452e+02,5.00346e+03,8.57472e-03,1.02822e+01,1.43904e+02
1.00500e-04,2.15085e-01,3.16319e+02,5.05391e+03,8.59715e-03,1.02152e+01,1.44173e+02
1.01000e-04,2.17492e-01,3.16618e+02,4.89134e+03,8.61950e-03,1.02268e+01,1.44427e+02
1.01500e-04,2.20007e-01,3.16880e+02,5.08437e+03,8.64151e-03,1.02371e+01,1.44693e+02
1.02000e-04,2.22530e-01,3.12123e+02,4.99517e+03,8.66981e-03,1.00858e+01,1.44955e+02
1.02500e-04,2.24781e-01,3.21682e+02,5.05954e+03,8.69660e-03,1.03970e+01,1.45197e+02
1.03000e-04,2.27366e-01,3.16655e+02,5.10442e+03,8.72546e-03,1.02370e+01,1.45470e+02
1.03500e-04,2.29732e-01,3.20617e+02,4.98427e+03,8.74895e-03,1.03671e+01,1.45723e+02
1.04000e-04,2.32185e-01,3.22964e+02,5.11152e+03,8.77434e-03,1.04452e+01,1.45988e+02
1.04500e-04,2.34741e-01,3.19280e+02,5.01808e+03,8.79820e-03,1.03281e+01,1.46260e+02
1.05000e-04,2.37475e-01,3.11648e+02,5.16112e+03,8.82090e-03,1.00832e+01,1.46544e+02
1.05500e-04,2.39861e-01,3.16350e+02,4.96095e+03,8.83882e-03,1.02369e+01,1.46796e+02
1.06000e-04,2.42358e-01,3.18924e+02,5.14521e+03,8.86084e-03,1.03221e+01,1.47062e+02
1.06500e-04,2.44894e-01,3.15793e+02,5.02482e+03,8.88623e-03,1.02229e+01,1.47329e+02
1.07000e-04,2.47334e-01,3.18109e+02,5.07764e+03,8.91129e-03,1.03001e+01,1.47588e+02
1.07500e-04,2.49852e-01,3.15517e+02,5.08474e+03,8.94103e-03,1.02188e+01,1.47853e+02
1.08000e-04,2.52133e-01,3.22476e+02,5.04747e+03,8.96979e-03,1.04467e+01,1.48098e+02
1.08500e-04,2.54561e-01,3.22204e+02,5.07934e+03,9.00332e-03,1.04409e+01,1.48359e+02
1.09000e-04,2.57007e-01,3.21926e+02,5.07786e+03,9.03482e-03,1.04347e+01,1.48622e+02
1.09500e-04,2.59346e-01,3.26005e+02,4.98961e+03,9.06127e-03,1.05693e+01,1.48876e+02
1.10000e-04,2.62035e-01,3.17521e+02,5.16601e+03,9.09320e-03,1.02971e+01,1.49161e+02
1.10500e-04,2.64349e-01,3.23873e+02,4.98742e+03,9.11615e-03,1.05052e+01,1.49411e+02
1.11000e-04,2.66852e-01,3.25585e+02,5.14461e+03,9.14006e-03,1.05629e+01,1.49683e+02
1.11500e-04,2.69724e-01,3.12071e+02,5.20835e+03,9.16832e-03,1.01270e+01,1.49982e+02
1.12000e-04,2.71777e-01,3.33266e+02,5.07364e+03,9.18461e-03,1.08163e+01,1.50210e+02
1.12500e-04,2.74688e-01,3.16284e+02,5.12009e+03,9.21329e-03,1.02677e+01,1.50518e+02
1.13000e-04,2.77383e-01,3.12186e+02,5.19076e+03,9.23491e-03,1.01366e+01,1.50798e+02
1.13500e-04,2.79318e-01,3.36747e+02,5.10534e+03,9.25599e-03,1.09361e+01,1.51016e+02
1.14000e-04,2.82416e-01,3.11864e+02,5.22617e+03,9.29336e-03,1.01313e+01,1.51338e+02
1.14500e-04,2.84859e-01,3.16803e+02,5.21283e+03,9.31916e-03,1.02941e+01,1.51596e+02
1.15000e-04,2.87050e-01,3.27721e+02,5.12218e+03,9.35059e-03,1.06518e+01,1.51836e+02
1.15500e-04,2.89525e-01,3.28640e+02,5.22538e+03,9.38488e-03,1.06850e+01,1.52107e+02
1.16000e-04,2.92017e-01,3.27330e+02,5.18584e+03,9.42151e-03,1.06459e+01,1.52379e+02
1.16500e-04,2.94489e-01,3.28243e+02,5.15447e+03,9.45211e-03,1.06784e+01,1.52650e+02
1.17000e-04,2.97118e-01,3.26643e+02,5.27799e+03,9.47991e-03,1.06291e+01,1.52936e+02
1.17500e-04,2.99695e-01,3.23603e+02,5.13184e+03,9.50907e-03,1.05329e+01,1.53215e+02
1.18000e-04,3.02189e-01,3.28159e+02,5.26541e+03,9.53338e-03,1.06835e+01,1.53488e+02
1.18500e-04,3.04971e-01,3.20204e+02,5.20363e+03,9.55863e-03,1.04269e+01,1.53785e+02
1.19000e-04,3.07335e-01,3.26959e+02,5.08678e+03,9.58014e-03,1.06489e+01,1.54043e+02
1.19500e-04,3.10008e-01,3.26807e+02,5.44489e+03,9.60913e-03,1.06468e+01,1.54334e+02
1.20000e-04,3.12550e-01,3.25740e+02,5.12984e+03,9.63660e-03,1.06146e+01,1.54611e+02
1.20500e-04,3.15227e-01,3.23664e+02,5.35189e+03,9.66560e-03,1.05498e+01,1.54900e+02
1.21000e-04,3.17628e-01,3.29120e+02,5.16378e+03,9.69122e-03,1.07301e+01,1.55163e+02
1.21500e-04,3.20272e-01,3.27295e+02,5.31005e+03,9.72078e-03,1.06735e+01,1.55452e+02
1.22000e-04,3.22912e-01,3.25478e+02,5.29086e+03,9.74956e-03,1.06170e+01,1.55739e+02
1.22500e-04,3.25478e-01,3.25361e+02,5.18518e+03,9.77520e-03,1.06157e+01,1.56017e+02
1.23000e-04,3.28184e-01,3.22818e+02,5.33992e+03,9.80206e-03,1.05353e+01,1.56309e+02
1.23500e-04,3.30628e-01,3.28895e+02,5.25513e+03,9.82641e-03,1.07361e+01,1.56577e+02
1.24000e-04,3.33282e-01,3.27319e+02,5.33006e+03,9.85565e-03,1.06875e+01,1.56867e+02
1.24500e-04,3.35998e-01,3.25012e+02,5.38536e+03,9.88365e-03,1.06149e+01,1.57161e+02
1.25000e-04,3.38686e-01,3.23670e+02,5.42917e+03,9.91449e-03,1.05741e+01,1.57451e+02
1.25500e-04,3.41314e-01,3.23994e+02,5.47105e+03,9.94933e-03,1.05882e+01,1.57735e+02
1.26000e-04,3.43778e-01,3.29268e+02,5.42025e+03,9.98364e-03,1.07640e+01,1.58006e+02
1.26500e-04,3.46443e-01,3.27460e+02,5.52159e+03,1.00243e-02,1.07089e+01,1.58297e+02
1.27000e-04,3.48711e-01,3.35319e+02,5.21282e+03,1.00597e-02,1.09696e+01,1.58551e+02
1.27500e-04,3.51329e-01,3.38849e+02,5.65477e+03,1.00965e-02,1.10889e+01,1.58847e+02
1.28000e-04,3.54368e-01,3.24648e+02,5.47525e+03,1.01335e-02,1.06279e+01,1.59176e+02
1.28500e-04,3.56750e-01,3.36783e+02,5.42408e+03,1.01546e-02,1.10273e+01,1.59444e+02
1.29000e-04,3.59666e-01,3.31899e+02,5.58236e+03,1.01817e-02,1.08702e+01,1.59767e+02
1.29500e-04,3.62866e-01,3.17545e+02,5.53471e+03,1.02059e-02,1.04025e+01,1.60106e+02
1.30000e-04,3.65391e-01,3.29547e+02,5.63814e+03,1.02238e-02,1.07975e+01,1.60383e+02
1.30500e-04,3.68375e-01,3.21955e+02,5.53966e+03,1.02504e-02,1.05514e+01,1.60704e+02
1.31000e-04,3.70963e-01,3.26807e+02,5.42646e+03,1.02724e-02,1.07127e+01,1.60986e+02
1.31500e-04,3.73624e-01,3.30471e+02,5.60284e+03,1.03009e-02,1.08358e+01,1.61279e+02
1.32000e-04,3.76173e-01,3.34374e+02,5.36903e+03,1.03268e-02,1.09664e+01,1.61564e+02
1.32500e-04,3.79435e-01,3.21339e+02,5.83356e+03,1.03595e-02,1.05423e+01,1.61913e+02
1.33000e-04,3.82148e-01,3.21367e+02,5.41329e+03,1.03832e-02,1.05456e+01,1.62204e+02
1.33500e-04,3.84959e-01,3.23609e+02,5.74953e+03,1.04088e-02,1.06218e+01,1.62508e+02
1.34000e-04,3.87722e-01,3.25398e+02,5.67025e+03,1.04364e-02,1.06834e+01,1.62808e+02
1.34500e-04,3.90572e-01,3.20907e+02,5.47308e+03,1.04646e-02,1.05388e+01,1.63113e+02
1.35000e-04,3.93279e-01,3.26480e+02,5.77787e+03,1.04917e-02,1.07246e+01,1.63408e+02
1.35500e-04,3.95954e-01,3.27824e+02,5.52992e+03,1.05223e-02,1.07720e+01,1.63700e+02
1.36000e-04,3.98933e-01,3.21546e+02,5.74459e+03,1.05592e-02,1.05695e+01,1.64020e+02
1.36500e-04,4.01706e-01,3.22642e+02,5.74632e+03,1.05930e-02,1.06091e+01,1.64318e+02
1.37000e-04,4.04375e-01,3.25298e+02,5.63644e+03,1.06261e-02,1.06999e+01,1.64608e+02
1.37500e-04,4.07350e-01,3.23671e+02,5.99774e+03,1.06625e-02,1.06502e+01,1.64929e+02
1.38000e-04,4.09969e-01,3.28513e+02,5.65660e+03,1.06944e-02,1.08129e+01,1.65216e+02
1.38500e-04,4.12743e-01,3.30655e+02,5.78332e+03,1.07266e-02,1.08868e+01,1.65522e+02
1.39000e-04,4.15902e-01,3.22439e+02,5.89374e+03,1.07610e-02,1.06200e+01,1.65862e+02
1.39500e-04,4.18770e-01,3.21729e+02,5.70761e+03,1.07888e-02,1.05995e+01,1.66170e+02
1.40000e-04,4.21719e-01,3.22516e+02,6.00054e+03,1.08199e-02,1.06287e+01,1.66487e+02
1.40500e-04,4.24582e-01,3.22237e+02,5.76795e+03,1.08506e-02,1.06228e+01,1.66795e+02
1.41000e-04,4.27467e-01,3.23886e+02,5.92252e+03,1.08808e-02,1.06803e+01,1.67107e+02
1.41500e-04,4.30405e-01,3.22296e+02,5.86298e+03,1.09140e-02,1.06315e+01,1.67423e+02
1.42000e-04,4.32940e-01,3.30667e+02,5.84956e+03,1.09529e-02,1.09119e+01,1.67703e+02
1.42500e-04,4.36069e-01,3.22389e+02,6.04518e+03,1.10018e-02,1.06439e+01,1.68039e+02
1.43000e-04,4.39092e-01,3.15897e+02,5.84737e+03,1.10439e-02,1.04340e+01,1.68358e+02
1.43500e-04,4.41569e-01,3.28673e+02,5.98297e+03,1.10800e-02,1.08600e+01,1.68629e+02
1.44000e-04,4.43595e-01,3.51045e+02,5.79479e+03,1.11169e-02,1.16035e+01,1.68867e+02
1.44500e-04,4.47310e-01,3.22996e+02,5.89264e+03,1.11703e-02,1.06822e+01,1.69267e+02
1.45000e-04,4.50432e-01,3.19264e+02,5.97763e+03,1.11995e-02,1.05619e+01,1.69599e+02
1.45500e-04,4.53139e-01,3.25518e+02,5.81051e+03,1.12250e-02,1.07716e+01,1.69893e+02
1.46000e-04,4.56016e-01,3.27716e+02,5.96811e+03,1.12571e-02,1.08480e+01,1.70208e+02
1.46500e-04,4.58975e-01,3.26120e+02,5.88362e+03,1.12904e-02,1.07988e+01,1.70530e+02
1.47000e-04,4.62035e-01,3.23049e+02,5.90567e+03,1.13199e-02,1.07004e+01,1.70860e+02
1.47500e-04,4.64889e-01,3.27507e+02,5.99513e+03,1.13472e-02,1.08511e+01,1.71172e+02
1.48000e-04,4.67844e-01,3.24275e+02,5.83998e+03,1.13853e-02,1.07483e+01,1.71491e+02
1.48500e-04,4.70695e-01,3.25611e+02,5.91952e+03,1.14211e-02,1.07966e+01,1.71801e+02
1.49000e-04,4.73646e-01,3.24242e+02,5.91161e+03,1.14566e-02,1.07551e+01,1.72120e+02
1.49500e-04,4.76535e-01,3.24124e+02,5.88689e+03,1.14924e-02,1.07552e+01,1.72433e+02
1.50000e-04,4.79409e-01,3.24417e+02,5.92326e+03,1.15303e-02,1.07692e+01,1.72744e+02
1.50500e-04,4.82160e-01,3.28005e+02,5.92315e+03,1.15680e-02,1.08926e+01,1.73045e+02
1.51000e-04,4.85125e-01,3.24396e+02,5.82967e+03,1.16070e-02,1.07772e+01,1.73366e+02
1.51500e-04,4.87903e-01,3.28553e+02,5.97686e+03,1.16425e-02,1.09194e+01,1.73670e+02
1.52000e-04,4.90812e-01,3.27195e+02,5.87324e+03,1.16810e-02,1.08787e+01,1.73988e+02
1.52500e-04,4.93820e-01,3.25205e+02,5.97498e+03,1.17175e-02,1.08167e+01,1.74314e+02
1.53000e-04,4.96892e-01,3.21803e+02,5.99440e+03,1.17544e-02,1.07077e+01,1.74644e+02
1.53500e-04,4.99699e-01,3.24700e+02,5.89854e+03,1.17875e-02,1.08079e+01,1.74948e+02
1.54000e-04,5.02482e-01,3.28579e+02,5.97567e+03,1.18234e-02,1.09412e+01,1.75253e+02
1.54500e-04,5.05604e-01,3.22189e+02,5.96183e+03,1.18667e-02,1.07334e+01,1.75589e+02
1.55000e-04,5.08367e-01,3.27840e+02,6.07621e+03,1.19030e-02,1.09259e+01,1.75891e+02
1.55500e-04,5.11272e-01,3.24914e+02,5.81514e+03,1.19462e-02,1.08334e+01,1.76206e+02
1.56000e-04,5.14084e-01,3.27152e+02,6.09093e+03,1.19933e-02,1.09135e+01,1.76513e+02
1.56500e-04,5.16726e-01,3.30610e+02,5.87455e+03,1.20405e-02,1.10345e+01,1.76804e+02
1.57000e-04,5.19867e-01,3.24482e+02,6.06663e+03,1.20880e-02,1.08356e+01,1.77144e+02
1.57500e-04,5.22520e-01,3.30070e+02,5.90014e+03,1.21259e-02,1.10267e+01,1.77436e+02
1.58000e-04,5.24828e-01,3.43145e+02,5.86238e+03,1.21648e-02,1.14683e+01,1.77701e+02
1.58500e-04,5.28268e-01,3.29343e+02,6.05765e+03,1.22151e-02,1.10131e+01,1.78078e+02
1.59000e-04,5.31799e-01,3.15216e+02,6.01552e+03,1.22550e-02,1.05453e+01,1.78450e+02
1.59500e-04,5.34419e-01,3.26742e+02,6.09072e+03,1.22801e-02,1.09339e+01,1.78735e+02
1.60000e-04,5.37034e-01,3.36477e+02,6.09041e+03,1.23136e-02,1.12638e+01,1.79029e+02
1.60500e-04,5.40246e-01,3.29453e+02,6.01870e+03,1.23565e-02,1.10339e+01,1.79382e+02
1.61000e-04,5.43478e-01,3.23989e+02,6.05236e+03,1.23921e-02,1.08551e+01,1.79731e+02
1.61500e-04,5.46599e-01,3.24505e+02,6.26052e+03,1.24241e-02,1.08763e+01,1.80069e+02
1.62000e-04,5.49439e-01,3.28340e+02,6.05344e+03,1.24584e-02,1.10090e+01,1.80380e+02
1.62500e-04,5.52563e-01,3.26365e+02,6.24623e+03,1.25013e-02,1.09480e+01,1.80721e+02
1.63000e-04,5.55621e-01,3.25183e+02,6.09318e+03,1.25386e-02,1.09128e+01,1.81052e+02
1.63500e-04,5.58764e-01,3.23971e+02,6.30061e+03,1.25792e-02,1.08771e+01,1.81392e+02
1.64000e-04,5.61806e-01,3.22051e+02,6.14319e+03,1.26252e-02,1.08182e+01,1.81719e+02
1.64500e-04,5.64338e-01,3.32289e+02,6.17770e+03,1.26688e-02,1.11676e+01,1.82000e+02
1.65000e-04,5.67479e-01,3.27508e+02,6.22841e+03,1.27236e-02,1.10137e+01,1.82343e+02
1.65500e-04,5.70337e-01,3.30857e+02,6.25408e+03,1.27702e-02,1.11321e+01,1.82658e+02
1.66000e-04,5.73293e-01,3.32479e+02,6.32090e+03,1.28189e-02,1.11929e+01,1.82986e+02
1.66500e-04,5.76448e-01,3.28472e+02,6.19435e+03,1.28669e-02,1.10640e+01,1.83332e+02
1.67000e-04,5.79566e-01,3.28743e+02,6.38438e+03,1.29088e-02,1.10784e+01,1.83674e+02
1.67500e-04,5.82734e-01,3.27703e+02,6.32529e+03,1.29485e-02,1.10483e+01,1.84020e+02
1.68000e-04,5.85826e-01,3.28338e+02,6.25955e+03,1.29840e-02,1.10742e+01,1.84359e+02
1.68500e-04,5.88997e-01,3.27484e+02,6.31139e+03,1.30219e-02,1.10502e+01,1.84705e+02
1.69000e-04,5.92372e-01,3.23467e+02,6.44609e+03,1.30623e-02,1.09197e+01,1.85070e+02
1.69500e-04,5.95446e-01,3.25379e+02,6.38209e+03,1.31006e-02,1.09891e+01,1.85403e+02
1.70000e-04,5.98544e-01,3.27085e+02,6.49982e+03,1.31445e-02,1.10523e+01,1.85741e+02
1.70500e-04,6.01704e-01,3.25331e+02,6.35512e+03,1.31915e-02,1.09990e+01,1.86084e+02
1.71000e-04,6.04643e-01,3.28339e+02,6.34829e+03,1.32367e-02,1.11065e+01,1.86406e+02
1.71500e-04,6.07760e-01,3.28752e+02,6.50301e+03,1.32857e-02,1.11267e+01,1.86748e+02
1.72000e-04,6.10896e-01,3.27365e+02,6.39280e+03,1.33361e-02,1.10863e+01,1.87091e+02
1.72500e-04,6.14094e-01,3.27565e+02,6.57243e+03,1.33820e-02,1.10990e+01,1.87440e+02
1.73000e-04,6.17299e-01,3.27762e+02,6.56417e+03,1.34267e-02,1.11115e+01,1.87791e+02
1.73500e-04,6.20459e-01,3.26728e+02,6.35882e+03,1.34709e-02,1.10821e+01,1.88135e+02
1.74000e-04,6.23586e-01,3.30651e+02,6.71070e+03,1.35124e-02,1.12206e+01,1.88480e+02
1.74500e-04,6.27445e-01,3.16187e+02,6.43068e+03,1.35606e-02,1.07359e+01,1.88887e+02
1.75000e-04,6.30164e-01,3.27258e+02,6.42559e+03,1.35889e-02,1.11155e+01,1.89184e+02
1.75500e-04,6.33219e-01,3.31327e+02,6.60032e+03,1.36304e-02,1.12592e+01,1.89522e+02
1.76000e-04,6.36826e-01,3.20551e+02,6.31056e+03,1.36796e-02,1.08993e+01,1.89908e+02
1.76500e-04,6.40158e-01,3.19484e+02,6.58985e+03,1.37203e-02,1.08683e+01,1.90263e+02
1.77000e-04,6.43176e-01,3.22681e+02,6.41335e+03,1.37596e-02,1.09822e+01,1.90588e+02
1.77500e-04,6.46198e-01,3.24813e+02,6.38685e+03,1.38032e-02,1.10605e+01,1.90915e+02
1.78000e-04,6.49162e-01,3.27293e+02,6.37672e+03,1.38503e-02,1.11512e+01,1.91239e+02
1.78500e-04,6.52525e-01,3.20707e+02,6.24621e+03,1.38999e-02,1.09333e+01,1.91599e+02
1.79000e-04,6.55516e-01,3.21801e+02,6.23075e+03,1.39437e-02,1.09763e+01,1.91920e+02
1.79500e-04,6.58473e-01,3.23405e+02,6.31285e+03,1.39931e-02,1.10376e+01,1.92239e+02
1.80000e-04,6.61423e-01,3.23644e+02,6.14375e+03,1.40413e-02,1.10522e+01,1.92557e+02
1.80500e-04,6.64344e-01,3.25584e+02,6.23553e+03,1.40880e-02,1.11246e+01,1.92875e+02
1.81000e-04,6.67217e-01,3.25664e+02,5.90798e+03,1.41316e-02,1.11332e+01,1.93187e+02
1.81500e-04,6.70201e-01,3.24522e+02,5.98135e+03,1.41751e-02,1.11001e+01,1.93510e+02
1.82000e-04,6.73302e-01,3.20660e+02,5.89688e+03,1.42179e-02,1.09736e+01,1.93842e+02
1.82500e-04,6.76071e-01,3.23463e+02,5.83601e+03,1.42519e-02,1.10741e+01,1.94140e+02
1.83000e-04,6.79026e-01,3.19333e+02,5.52238e+03,1.42901e-02,1.09378e+01,1.94455e+02
1.83500e-04,6.81561e-01,3.21856e+02,5.35989e+03,1.43225e-02,1.10286e+01,1.94727e+02
1.84000e-04,6.84355e-01,3.18801e+02,5.38492e+03,1.43634e-02,1.09294e+01,1.95025e+02
1.84500e-04,6.86836e-01,3.18506e+02,5.00943e+03,1.43984e-02,1.09239e+01,1.95288e+02
1.85000e-04,6.89043e-01,3.23425e+02,5.06467e+03,1.44332e-02,1.10974e+01,1.95526e+02
1.85500e-04,6.91201e-01,3.23885e+02,4.57632e+03,1.44723e-02,1.11185e+01,1.95760e+02
1.86000e-04,6.93410e-01,3.24983e+02,4.70675e+03,1.45097e-02,1.11613e+01,1.95999e+02
1.86500e-04,6.96089e-01,3.15244e+02,4.38537e+03,1.45471e-02,1.08318e+01,1.96281e+02
1.87000e-04,6.97889e-01,3.19921e+02,4.09807e+03,1.45690e-02,1.09955e+01,1.96473e+02
1.87500e-04,6.99547e-01,3.25940e+02,4.06533e+03,1.45954e-02,1.12060e+01,1.96653e+02
1.88000e-04,7.01684e-01,3.19688e+02,3.66530e+03,1.46260e-02,1.09952e+01,1.96881e+02
1.88500e-04,7.04216e-01,3.08133e+02,3.78218e+03,1.46564e-02,1.06018e+01,1.97141e+02
1.89000e-04,7.04865e-01,3.25838e+02,3.16828e+03,1.46604e-02,1.12115e+01,1.97212e+02
1.89500e-04,7.06349e-01,3.25515e+02,3.08829e+03,1.46882e-02,1.12043e+01,1.97373e+02
1.90000e-04,7.08470e-01,3.12502e+02,2.96625e+03,1.47242e-02,1.07612e+01,1.97594e+02
1.90500e-04,7.09531e-01,3.18485e+02,2.75956e+03,1.47360e-02,1.09688e+01,1.97707e+02
1.91000e-04,7.10632e-01,3.21699e+02,2.56796e+03,1.47504e-02,1.10815e+01,1.97825e+02
1.91500e-04,7.12023e-01,3.18503e+02,2.51348e+03,1.47731e-02,1.09745e+01,1.97973e+02
1.92000e-04,7.12893e-01,3.23069e+02,2.25345e+03,1.47844e-02,1.11334e+01,1.98067e+02
1.92500e-04,7.14524e-01,3.15610e+02,2.36970e+03,1.48013e-02,1.08786e+01,1.98239e+02
1.93000e-04,7.15945e-01,3.11621e+02,2.31088e+03,1.48141e-02,1.07428e+01,1.98386e+02
1.93500e-04,7.16488e-01,3.21266e+02,2.18252e+03,1.48219e-02,1.10764e+01,1.98444e+02
1.94000e-04,7.17996e-01,3.14195e+02,2.34938e+03,1.48486e-02,1.08362e+01,1.98603e+02
1.94500e-04,7.18851e-01,3.15852e+02,1.97587e+03,1.48642e-02,1.08955e+01,1.98693e+02
1.95000e-04,7.19604e-01,3.19788e+02,2.13467e+03,1.48848e-02,1.10341e+01,1.98773e+02
1.95500e-04,7.20283e-01,3.22933e+02,1.94355e+03,1.49072e-02,1.11458e+01,1.98846e+02
1.96000e-04,7.21200e-01,3.21199e+02,1.89712e+03,1.49344e-02,1.10897e+01,1.98944e+02
1.96500e-04,7.22157e-01,3.19612e+02,1.91848e+03,1.49576e-02,1.10381e+01,1.99046e+02
1.97000e-04,7.22970e-01,3.20951e+02,1.83785e+03,1.49715e-02,1.10863e+01,1.99134e+02
1.97500e-04,7.23748e-01,3.21340e+02,1.62774e+03,1.49832e-02,1.11013e+01,1.99217e+02
